Repository: dhruvi10patel/Precision-Welding-Optimization

File: Data_RSW.csv (part 1 of 7)
Sample ID,Pressure (PSI),Welding Time (ms),Angle (Deg),Force (N),Current (A),Thickness A (mm),Thickness B (mm),Material,PullTest (N),NuggetDiameter (mm),Category,Comments
1,35,200,0,0,1315.41,0.922,0.92,SS,2127.7,2.63,Bad,DOE
1,35,200,0,3.41,1337.45,0.922,0.92,SS,2127.7,2.63,Bad,DOE
1,35,200,0,6.82,1081.47,0.922,0.92,SS,2127.7,2.63,Bad,DOE
2,35,1500,0,0,1819.13,0.92,0.925,SS,5346.4,3.34,Good,DOE
2,35,1500,0,3.41,2016.44,0.92,0.925,SS,5346.4,3.34,Good,DOE
2,35,1500,0,6.82,1910.44,0.92,0.925,SS,5346.4,3.34,Good,DOE
2,35,1500,0,10.24,1818.18,0.92,0.925,SS,5346.4,3.34,Good,DOE
2,35,1500,0,13.68,1750.71,0.92,0.925,SS,5346.4,3.34,Good,DOE
2,35,1500,0,17.17,1920.32,0.92,0.925,SS,5346.4,3.34,Good,DOE
2,35,1500,0,20.66,1912.24,0.92,0.925,SS,5346.4,3.34,Good,DOE
2,35,1500,0,24.15,1767.33,0.92,0.925,SS,5346.4,3.34,Good,DOE
2,35,1500,0,27.63,1767.33,0.92,0.925,SS,5346.4,3.34,Good,DOE
2,35,1500,0,31.13,1721.98,0.92,0.925,SS,5346.4,3.34,Good,DOE
2,35,1500,0,34.64,1795.33,0.92,0.925,SS,5346.4,3.34,Good,DOE
2,35,1500,0,38.15,1801.07,0.92,0.925,SS,5346.4,3.34,Good,DOE
2,35,1500,0,41.66,1937.26,0.92,0.925,SS,5346.4,3.34,Good,DOE
2,35,1500,0,45.18,1709.96,0.92,0.925,SS,5346.4,3.34,Good,DOE
2,35,1500,0,48.71,1786.69,0.92,0.925,SS,5346.4,3.34,Good,DOE
2,35,1500,0,52.25,2014.73,0.92,0.925,SS,5346.4,3.34,Good,DOE
3,95,1500,0,55.78,1721.98,0.944,0.927,SS,4293.8,4.43,Good,DOE
3,95,1500,0,60.66,1406.4,0.944,0.927,SS,4293.8,4.43,Good,DOE
3,95,1500,0,65.54,1331,0.944,0.927,SS,4293.8,4.43,Good,DOE
3,95,1500,0,70.42,1436.65,0.944,0.927,SS,4293.8,4.43,Good,DOE
3,95,1500,0,75.29,1312.79,0.944,0.927,SS,4293.8,4.43,Good,DOE
3,95,1500,0,80.13,1219.04,0.944,0.927,SS,4293.8,4.43,Good,DOE
3,95,1500,0,84.97,1162.71,0.944,0.927,SS,4293.8,4.43,Good,DOE
3,95,1500,0,89.8,1226.07,0.944,0.927,SS,4293.8,4.43,Good,DOE
3,95,1500,0,94.61,1190.49,0.944,0.927,SS,4293.8,4.43,Good,DOE
3,95,1500,0,99.44,1175.95,0.944,0.927,SS,4293.8,4.43,Good,DOE
3,95,1500,0,104.24,1161.23,0.944,0.927,SS,4293.8,4.43,Good,DOE
3,95,1500,0,109.03,1246.94,0.944,0.927,SS,4293.8,4.43,Good,DOE
3,95,1500,0,113.81,1200.56,0.944,0.927,SS,4293.8,4.43,Good,DOE
3,95,1500,0,118.6,1138.8,0.944,0.927,SS,4293.8,4.43,Good,DOE
3,95,1500,0,123.36,1063.83,0.944,0.927,SS,4293.8,4.43,Good,DOE
4,95,200,0,0,1427.04,0.912,0.924,SS,2350.4,2.76,Bad,DOE
4,95,200,0,8.29,1501.05,0.912,0.924,SS,2350.4,2.76,Bad,DOE
4,95,200,0,16.57,1321.93,0.912,0.924,SS,2350.4,2.76,Bad,DOE
5,95,200,0,24.85,1268.82,0.948,0.939,SS,2174.8,2.57,Bad,DOE
5,95,200,0,33.14,1538.4,0.948,0.939,SS,2174.8,2.57,Bad,DOE
5,95,200,0,41.42,1615.83,0.948,0.939,SS,2174.8,2.57,Bad,DOE
6,95,1500,0,0,1213.38,0.918,0.925,SS,4161.4,4.35,Good,DOE
6,95,1500,0,8.29,1230.27,0.918,0.925,SS,4161.4,4.35,Good,DOE
6,95,1500,0,16.57,1217.63,0.918,0.925,SS,4161.4,4.35,Good,DOE
6,95,1500,0,24.85,1111.28,0.918,0.925,SS,4161.4,4.35,Good,DOE
6,95,1500,0,33.15,1126.65,0.918,0.925,SS,4161.4,4.35,Good,DOE
6,95,1500,0,41.45,1162.71,0.918,0.925,SS,4161.4,4.35,Good,DOE
6,95,1500,0,49.75,1135.77,0.918,0.925,SS,4161.4,4.35,Good,DOE
6,95,1500,0,58.03,1030.99,0.918,0.925,SS,4161.4,4.35,Good,DOE
6,95,1500,0,66.32,981.42,0.918,0.925,SS,4161.4,4.35,Good,DOE
6,95,1500,0,74.6,1017.56,0.918,0.925,SS,4161.4,4.35,Good,DOE
6,95,1500,0,82.88,1054.09,0.918,0.925,SS,4161.4,4.35,Good,DOE
6,95,1500,0,91.15,998.79,0.918,0.925,SS,4161.4,4.35,Good,DOE
6,95,1500,0,99.41,976.15,0.918,0.925,SS,4161.4,4.35,Good,DOE
6,95,1500,0,107.67,1010.77,0.918,0.925,SS,4161.4,4.35,Good,DOE
6,95,1500,0,115.93,1052.45,0.918,0.925,SS,4161.4,4.35,Good,DOE
6,95,1500,0,124.19,1045.9,0.918,0.925,SS,4161.4,4.35,Good,DOE
7,35,1500,0,127.46,940.25,0.93,0.937,SS,3897.5,4.72,Good,DOE
7,35,1500,0,127.46,1049.18,0.93,0.937,SS,3897.5,4.72,Good,DOE
7,35,1500,0,122.45,873.88,0.93,0.937,SS,3897.5,4.72,Good,DOE
7,35,1500,0,117.51,871.91,0.93,0.937,SS,3897.5,4.72,Good,DOE
7,35,1500,0,112.61,949.35,0.93,0.937,SS,3897.5,4.72,Good,DOE
7,35,1500,0,107.72,990.14,0.93,0.937,SS,3897.5,4.72,Good,DOE
7,35,1500,0,102.81,1009.07,0.93,0.937,SS,3897.5,4.72,Good,DOE
7,35,1500,0,97.92,1095.69,0.93,0.937,SS,3897.5,4.72,Good,DOE
7,35,1500,0,93.01,1076.69,0.93,0.937,SS,3897.5,4.72,Good,DOE
7,35,1500,0,88.11,1090.97,0.93,0.937,SS,3897.5,4.72,Good,DOE
7,35,1500,0,83.24,1143.32,0.93,0.937,SS,3897.5,4.72,Good,DOE
7,35,1500,0,78.38,1045.9,0.93,0.937,SS,3897.5,4.72,Good,DOE
7,35,1500,0,73.51,1103.51,0.93,0.937,SS,3897.5,4.72,Good,DOE
7,35,1500,0,68.66,1150.82,0.93,0.937,SS,3897.5,4.72,Good,DOE
7,35,1500,0,63.82,1137.29,0.93,0.937,SS,3897.5,4.72,Good,DOE
8,35,200,0,0,1270.17,0.931,0.922,SS,1836.4,2.64,Bad,DOE
8,35,200,0,3.29,1180.33,0.931,0.922,SS,1836.4,2.64,Bad,DOE
8,35,200,0,6.58,1171.55,0.931,0.922,SS,1836.4,2.64,Bad,DOE
9,35,200,0,9.88,1120.53,0.932,0.928,SS,1932.5,2.43,Bad,DOE
9,35,200,0,13.17,1141.81,0.932,0.928,SS,1932.5,2.43,Bad,DOE
9,35,200,0,16.47,1083.06,0.932,0.928,SS,1932.5,2.43,Bad,DOE
10,35,1500,0,0,1175.95,0.933,0.929,SS,4174.4,3.77,Good,DOE
10,35,1500,0,3.27,1223.26,0.933,0.929,SS,4174.4,3.77,Good,DOE
10,35,1500,0,6.55,1221.86,0.933,0.929,SS,4174.4,3.77,Good,DOE
10,35,1500,0,9.83,1106.63,0.933,0.929,SS,4174.4,3.77,Good,DOE
10,35,1500,0,13.14,1079.88,0.933,0.929,SS,4174.4,3.77,Good,DOE
10,35,1500,0,16.51,1106.63,0.933,0.929,SS,4174.4,3.77,Good,DOE
10,35,1500,0,19.89,1118.99,0.933,0.929,SS,4174.4,3.77,Good,DOE
10,35,1500,0,23.27,1190.49,0.933,0.929,SS,4174.4,3.77,Good,DOE
10,35,1500,0,26.65,1190.49,0.933,0.929,SS,4174.4,3.77,Good,DOE
10,35,1500,0,30.05,912.4,0.933,0.929,SS,4174.4,3.77,Good,DOE
10,35,1500,0,33.46,914.28,0.933,0.929,SS,4174.4,3.77,Good,DOE
10,35,1500,0,36.87,923.64,0.933,0.929,SS,4174.4,3.77,Good,DOE
10,35,1500,0,40.3,945.72,0.933,0.929,SS,4174.4,3.77,Good,DOE
10,35,1500,0,43.73,891.42,0.933,0.929,SS,4174.4,3.77,Good,DOE
10,35,1500,0,47.17,859.99,0.933,0.929,SS,4174.4,3.77,Good,DOE
10,35,1500,0,50.62,901.01,0.933,0.929,SS,4174.4,3.77,Good,DOE
11,95,1500,0,54.07,1094.12,0.937,0.927,SS,3816,3.3,Good,DOE
11,95,1500,0,59.21,1007.36,0.937,0.927,SS,3816,3.3,Good,DOE
11,95,1500,0,64.33,1015.87,0.937,0.927,SS,3816,3.3,Good,DOE
11,95,1500,0,69.44,1039.3,0.937,0.927,SS,3816,3.3,Good,DOE
11,95,1500,0,74.53,1086.23,0.937,0.927,SS,3816,3.3,Good,DOE
11,95,1500,0,79.57,1123.59,0.937,0.927,SS,3816,3.3,Good,DOE
11,95,1500,0,84.59,1086.23,0.937,0.927,SS,3816,3.3,Good,DOE
11,95,1500,0,89.59,1068.67,0.937,0.927,SS,3816,3.3,Good,DOE
11,95,1500,0,94.58,1115.91,0.937,0.927,SS,3816,3.3,Good,DOE
11,95,1500,0,99.56,1141.81,0.937,0.927,SS,3816,3.3,Good,DOE
11,95,1500,0,104.52,1109.73,0.937,0.927,SS,3816,3.3,Good,DOE
11,95,1500,0,109.47,1097.26,0.937,0.927,SS,3816,3.3,Good,DOE
11,95,1500,0,114.41,1140.31,0.937,0.927,SS,3816,3.3,Good,DOE
11,95,1500,0,119.33,1190.49,0.937,0.927,SS,3816,3.3,Good,DOE
11,95,1500,0,124.23,1147.82,0.937,0.927,SS,3816,3.3,Good,DOE
11,95,1500,0,129.13,1112.82,0.937,0.927,SS,3816,3.3,Good,DOE
12,95,200,0,0,1187.59,0.929,0.915,SS,1832.5,2.91,Bad,DOE
12,95,200,0,8.28,1260.66,0.929,0.915,SS,1832.5,2.91,Bad,DOE
12,95,200,0,16.55,1357.87,0.929,0.915,SS,1832.5,2.91,Bad,DOE
13,95,200,0,24.85,1263.38,0.92,0.928,SS,2255.3,2.89,Bad,DOE
13,95,200,0,33.2,1296.97,0.92,0.928,SS,2255.3,2.89,Bad,DOE
13,95,200,0,41.54,1272.88,0.92,0.928,SS,2255.3,2.89,Bad,DOE
14,95,1500,0,0,812.69,0.925,0.93,SS,3970.1,3.94,Good,DOE
14,95,1500,0,8.36,863.98,0.925,0.93,SS,3970.1,3.94,Good,DOE
14,95,1500,0,16.7,1030.99,0.925,0.93,SS,3970.1,3.94,Good,DOE
14,95,1500,0,25.01,1039.3,0.925,0.93,SS,3970.1,3.94,Good,DOE
14,95,1500,0,33.33,997.07,0.925,0.93,SS,3970.1,3.94,Good,DOE
14,95,1500,0,41.63,1003.94,0.925,0.93,SS,3970.1,3.94,Good,DOE
14,95,1500,0,49.92,1101.95,0.925,0.93,SS,3970.1,3.94,Good,DOE
14,95,1500,0,58.22,1138.8,0.925,0.93,SS,3970.1,3.94,Good,DOE
14,95,1500,0,66.5,1128.18,0.925,0.93,SS,3970.1,3.94,Good,DOE
14,95,1500,0,74.76,1097.26,0.925,0.93,SS,3970.1,3.94,Good,DOE
14,95,1500,0,83.02,1094.12,0.925,0.93,SS,3970.1,3.94,Good,DOE
14,95,1500,0,91.26,1140.31,0.925,0.93,SS,3970.1,3.94,Good,DOE
14,95,1500,0,99.49,1128.18,0.925,0.93,SS,3970.1,3.94,Good,DOE
14,95,1500,0,107.72,1040.95,0.925,0.93,SS,3970.1,3.94,Good,DOE
14,95,1500,0,115.94,1055.72,0.925,0.93,SS,3970.1,3.94,Good,DOE
14,95,1500,0,124.16,1078.29,0.925,0.93,SS,3970.1,3.94,Good,DOE
15,35,1500,0,0,829.45,0.931,0.938,SS,5634.8,4.55,Good,DOE
15,35,1500,0,3.3,1112.82,0.931,0.938,SS,5634.8,4.55,Good,DOE
15,35,1500,0,6.6,1210.54,0.931,0.938,SS,5634.8,4.55,Good,DOE
15,35,1500,0,9.91,1128.18,0.931,0.938,SS,5634.8,4.55,Good,DOE
15,35,1500,0,13.22,1087.81,0.931,0.938,SS,5634.8,4.55,Good,DOE
15,35,1500,0,16.55,1194.81,0.931,0.938,SS,5634.8,4.55,Good,DOE
15,35,1500,0,19.89,1323.23,0.931,0.938,SS,5634.8,4.55,Good,DOE
15,35,1500,0,23.23,1266.1,0.931,0.938,SS,5634.8,4.55,Good,DOE
15,35,1500,0,26.57,1175.95,0.931,0.938,SS,5634.8,4.55,Good,DOE
15,35,1500,0,29.9,1167.14,0.931,0.938,SS,5634.8,4.55,Good,DOE
15,35,1500,0,33.24,1306.22,0.931,0.938,SS,5634.8,4.55,Good,DOE
15,35,1500,0,36.58,1374.24,0.931,0.938,SS,5634.8,4.55,Good,DOE
15,35,1500,0,39.91,1235.85,0.931,0.938,SS,5634.8,4.55,Good,DOE
15,35,1500,0,43.25,1047.54,0.931,0.938,SS,5634.8,4.55,Good,DOE
15,35,1500,0,46.58,1123.59,0.931,0.938,SS,5634.8,4.55,Good,DOE
16,35,200,0,0,741.88,0.936,0.927,SS,2509.8,2.78,Bad,DOE
16,35,200,0,3.31,949.35,0.936,0.927,SS,2509.8,2.78,Bad,DOE
16,35,200,0,6.61,916.16,0.936,0.927,SS,2509.8,2.78,Bad,DOE
17,95,200,15,0,1982.89,1.057,0.936,SS,2685.9,2.63,Bad,DOE
17,95,200,15,3.34,1972.45,1.057,0.936,SS,2685.9,2.63,Bad,DOE
17,95,200,15,6.67,1840.75,1.057,0.936,SS,2685.9,2.63,Bad,DOE
18,95,200,15,53.89,2173.26,0.929,0.925,SS,2334.7,2.96,Bad,DOE
18,95,200,15,53.94,2314.3,0.929,0.925,SS,2334.7,2.96,Bad,DOE
18,95,200,15,53.95,2323.94,0.929,0.925,SS,2334.7,2.96,Bad,DOE
19,95,1500,15,0,1872.25,0.953,0.936,SS,5806.5,4.47,Good,DOE
19,95,1500,15,8.3,1789.58,0.953,0.936,SS,5806.5,4.47,Good,DOE
19,95,1500,15,16.6,1728.96,0.953,0.936,SS,5806.5,4.47,Good,DOE
19,95,1500,15,24.87,1679.51,0.953,0.936,SS,5806.5,4.47,Good,DOE
19,95,1500,15,33.14,1724.98,0.953,0.936,SS,5806.5,4.47,Good,DOE
19,95,1500,15,41.4,1552.87,0.953,0.936,SS,5806.5,4.47,Good,DOE
19,95,1500,15,49.66,1605.15,0.953,0.936,SS,5806.5,4.47,Good,DOE
19,95,1500,15,57.93,1671.3,0.953,0.936,SS,5806.5,4.47,Good,DOE
19,95,1500,15,66.19,1585.75,0.953,0.936,SS,5806.5,4.47,Good,DOE
19,95,1500,15,74.44,1522.67,0.953,0.936,SS,5806.5,4.47,Good,DOE
19,95,1500,15,82.7,1562.81,0.953,0.936,SS,5806.5,4.47,Good,DOE
19,95,1500,15,90.95,1573.77,0.953,0.936,SS,5806.5,4.47,Good,DOE
19,95,1500,15,99.2,1565,0.953,0.936,SS,5806.5,4.47,Good,DOE
19,95,1500,15,107.45,1495.31,0.953,0.936,SS,5806.5,4.47,Good,DOE
19,95,1500,15,115.69,1477.96,0.953,0.936,SS,5806.5,4.47,Good,DOE
20,95,1500,15,124,1681.56,0.933,1.01,SS,5002.1,4.07,Explode,DOE
20,95,1500,15,132.31,1680.53,0.933,1.01,SS,5002.1,4.07,Explode,DOE
20,95,1500,15,132.37,1520.41,0.933,1.01,SS,5002.1,4.07,Explode,DOE
20,95,1500,15,132.36,1570.49,0.933,1.01,SS,5002.1,4.07,Explode,DOE
20,95,1500,15,132.34,1501.05,0.933,1.01,SS,5002.1,4.07,Explode,DOE
20,95,1500,15,132.33,1537.28,0.933,1.01,SS,5002.1,4.07,Explode,DOE
20,95,1500,15,132.33,1509.05,0.933,1.01,SS,5002.1,4.07,Explode,DOE
20,95,1500,15,132.32,1425.84,0.933,1.01,SS,5002.1,4.07,Explode,DOE
20,95,1500,15,132.32,1445.01,0.933,1.01,SS,5002.1,4.07,Explode,DOE
20,95,1500,15,132.34,1455.68,0.933,1.01,SS,5002.1,4.07,Explode,DOE
20,95,1500,15,132.34,1491.86,0.933,1.01,SS,5002.1,4.07,Explode,DOE
20,95,1500,15,132.34,1454.5,0.933,1.01,SS,5002.1,4.07,Explode,DOE
20,95,1500,15,132.35,1356.6,0.933,1.01,SS,5002.1,4.07,Explode,DOE
20,95,1500,15,132.35,1402.73,0.933,1.01,SS,5002.1,4.07,Explode,DOE
20,95,1500,15,132.35,1454.5,0.933,1.01,SS,5002.1,4.07,Explode,DOE
21,35,1500,15,132.35,1503.34,0.939,0.932,SS,4643,3.7,Explode,DOE
21,35,1500,15,127.39,1472.13,0.939,0.932,SS,4643,3.7,Explode,DOE
21,35,1500,15,122.44,1423.42,0.939,0.932,SS,4643,3.7,Explode,DOE
21,35,1500,15,117.44,1469.79,0.939,0.932,SS,4643,3.7,Explode,DOE
21,35,1500,15,112.46,1477.96,0.939,0.932,SS,4643,3.7,Explode,DOE
21,35,1500,15,107.5,1481.45,0.939,0.932,SS,4643,3.7,Explode,DOE
21,35,1500,15,102.54,1528.31,0.939,0.932,SS,4643,3.7,Explode,DOE
21,35,1500,15,97.58,1495.31,0.939,0.932,SS,4643,3.7,Explode,DOE
21,35,1500,15,92.63,1501.05,0.939,0.932,SS,4643,3.7,Explode,DOE
21,35,1500,15,87.69,1486.08,0.939,0.932,SS,4643,3.7,Explode,DOE
21,35,1500,15,82.77,1387.94,0.939,0.932,SS,4643,3.7,Explode,DOE
21,35,1500,15,77.84,1434.25,0.939,0.932,SS,4643,3.7,Explode,DOE
21,35,1500,15,72.9,1465.1,0.939,0.932,SS,4643,3.7,Explode,DOE
21,35,1500,15,67.96,1491.86,0.939,0.932,SS,4643,3.7,Explode,DOE
21,35,1500,15,63.02,1386.7,0.939,0.932,SS,4643,3.7,Explode,DOE
22,35,1500,15,58.13,1518.14,0.93,0.946,SS,4952,3.78,Explode,DOE
22,35,1500,15,53.25,1480.28,0.93,0.946,SS,4952,3.78,Explode,DOE
22,35,1500,15,53.25,1424.63,0.93,0.946,SS,4952,3.78,Explode,DOE
22,35,1500,15,53.33,1416.15,0.93,0.946,SS,4952,3.78,Explode,DOE
22,35,1500,15,53.4,1435.45,0.93,0.946,SS,4952,3.78,Explode,DOE
22,35,1500,15,53.48,1476.8,0.93,0.946,SS,4952,3.78,Explode,DOE
22,35,1500,15,53.55,1482.61,0.93,0.946,SS,4952,3.78,Explode,DOE
22,35,1500,15,53.62,1474.46,0.93,0.946,SS,4952,3.78,Explode,DOE
22,35,1500,15,53.68,1583.58,0.93,0.946,SS,4952,3.78,Explode,DOE
22,35,1500,15,53.75,1489.55,0.93,0.946,SS,4952,3.78,Explode,DOE
22,35,1500,15,53.82,1452.13,0.93,0.946,SS,4952,3.78,Explode,DOE
22,35,1500,15,53.89,1480.28,0.93,0.946,SS,4952,3.78,Explode,DOE
22,35,1500,15,53.95,1456.86,0.93,0.946,SS,4952,3.78,Explode,DOE
22,35,1500,15,54,1495.31,0.93,0.946,SS,4952,3.78,Explode,DOE
22,35,1500,15,54.05,1499.91,0.93,0.946,SS,4952,3.78,Explode,DOE
22,35,1500,15,54.11,1440.24,0.93,0.946,SS,4952,3.78,Explode,DOE
23,35,200,15,0,1022.62,0.933,0.935,SS,2710.5,2.68,Bad,DOE
23,35,200,15,3.37,963.73,0.933,0.935,SS,2710.5,2.68,Bad,DOE
23,35,200,15,6.74,977.91,0.933,0.935,SS,2710.5,2.68,Bad,DOE
24,35,200,15,10.11,1320.63,0.938,0.925,SS,2522.1,2.6,Bad,DOE
24,35,200,15,13.52,1209.12,0.938,0.925,SS,2522.1,2.6,Bad,DOE
24,35,200,15,16.93,1178.87,0.938,0.925,SS,2522.1,2.6,Bad,DOE
25,35,200,15,20.35,1253.82,0.933,0.927,SS,2867.4,2.5,Bad,DOE
25,35,200,15,23.77,1257.92,0.933,0.927,SS,2867.4,2.5,Bad,DOE
25,35,200,15,27.19,1191.93,0.933,0.927,SS,2867.4,2.5,Bad,DOE
26,35,200,15,30.61,1257.92,0.928,0.933,SS,2144.9,2.68,Bad,DOE
26,35,200,15,34.03,1402.73,0.928,0.933,SS,2144.9,2.68,Bad,DOE
26,35,200,15,37.45,1381.73,0.928,0.933,SS,2144.9,2.68,Bad,DOE
27,35,1500,15,0,1405.18,0.936,0.953,SS,5339.5,3.92,Good,DOE
27,35,1500,15,3.41,1456.86,0.936,0.953,SS,5339.5,3.92,Good,DOE
27,35,1500,15,6.82,1400.27,0.936,0.953,SS,5339.5,3.92,Good,DOE
27,35,1500,15,10.23,1375.49,0.936,0.953,SS,5339.5,3.92,Good,DOE
27,35,1500,15,13.66,1275.58,0.936,0.953,SS,5339.5,3.92,Good,DOE
27,35,1500,15,17.1,1213.38,0.936,0.953,SS,5339.5,3.92,Good,DOE
27,35,1500,15,20.54,1249.69,0.936,0.953,SS,5339.5,3.92,Good,DOE
27,35,1500,15,23.99,1180.33,0.936,0.953,SS,5339.5,3.92,Good,DOE
27,35,1500,15,27.44,1149.32,0.936,0.953,SS,5339.5,3.92,Good,DOE
27,35,1500,15,30.89,1144.82,0.936,0.953,SS,5339.5,3.92,Good,DOE
27,35,1500,15,34.33,1158.26,0.936,0.953,SS,5339.5,3.92,Good,DOE
27,35,1500,15,37.77,1181.79,0.936,0.953,SS,5339.5,3.92,Good,DOE
27,35,1500,15,41.21,1068.67,0.936,0.953,SS,5339.5,3.92,Good,DOE
27,35,1500,15,44.64,1063.83,0.936,0.953,SS,5339.5,3.92,Good,DOE
27,35,1500,15,48.08,1097.26,0.936,0.953,SS,5339.5,3.92,Good,DOE
28,35,1500,15,51.5,1118.99,0.939,0.93,SS,3855.5,2.73,Explode,DOE
28,35,1500,15,54.91,1186.14,0.939,0.93,SS,3855.5,2.73,Explode,DOE
28,35,1500,15,54.91,1170.08,0.939,0.93,SS,3855.5,2.73,Explode,DOE
28,35,1500,15,54.93,1171.55,0.939,0.93,SS,3855.5,2.73,Explode,DOE
28,35,1500,15,54.97,1187.59,0.939,0.93,SS,3855.5,2.73,Explode,DOE
28,35,1500,15,55.01,1231.67,0.939,0.93,SS,3855.5,2.73,Explode,DOE
28,35,1500,15,55.03,1219.04,0.939,0.93,SS,3855.5,2.73,Explode,DOE
28,35,1500,15,55.05,1241.41,0.939,0.93,SS,3855.5,2.73,Explode,DOE
28,35,1500,15,55.05,1270.17,0.939,0.93,SS,3855.5,2.73,Explode,DOE
28,35,1500,15,55.05,1279.61,0.939,0.93,SS,3855.5,2.73,Explode,DOE
28,35,1500,15,55.04,1204.85,0.939,0.93,SS,3855.5,2.73,Explode,DOE
28,35,1500,15,55.04,1167.14,0.939,0.93,SS,3855.5,2.73,Explode,DOE
28,35,1500,15,55.03,1199.12,0.939,0.93,SS,3855.5,2.73,Explode,DOE
28,35,1500,15,55.03,1228.88,0.939,0.93,SS,3855.5,2.73,Explode,DOE
28,35,1500,15,55.03,1168.61,0.939,0.93,SS,3855.5,2.73,Explode,DOE
29,95,1500,15,55.05,1275.58,0.947,0.957,SS,5158.6,3.7,Explode,DOE
29,95,1500,15,59.92,1287.65,0.947,0.957,SS,5158.6,3.7,Explode,DOE
29,95,1500,15,64.8,1224.67,0.947,0.957,SS,5158.6,3.7,Explode,DOE
29,95,1500,15,69.69,1248.32,0.947,0.957,SS,5158.6,3.7,Explode,DOE
29,95,1500,15,74.57,1292.99,0.947,0.957,SS,5158.6,3.7,Explode,DOE
29,95,1500,15,79.4,1276.92,0.947,0.957,SS,5158.6,3.7,Explode,DOE
29,95,1500,15,84.2,1257.92,0.947,0.957,SS,5158.6,3.7,Explode,DOE
29,95,1500,15,88.98,1295.64,0.947,0.957,SS,5158.6,3.7,Explode,DOE
29,95,1500,15,93.74,1361.66,0.947,0.957,SS,5158.6,3.7,Explode,DOE
29,95,1500,15,98.52,1345.14,0.947,0.957,SS,5158.6,3.7,Explode,DOE
29,95,1500,15,103.31,1207.7,0.947,0.957,SS,5158.6,3.7,Explode,DOE
29,95,1500,15,108.1,1203.42,0.947,0.957,SS,5158.6,3.7,Explode,DOE
29,95,1500,15,112.89,1231.67,0.947,0.957,SS,5158.6,3.7,Explode,DOE
29,95,1500,15,117.68,1271.52,0.947,0.957,SS,5158.6,3.7,Explode,DOE
29,95,1500,15,122.48,1252.44,0.947,0.957,SS,5158.6,3.7,Explode,DOE
30,95,1500,15,127.36,1494.16,0.949,0.994,SS,5277.7,3.91,Good,DOE
30,95,1500,15,132.27,1342.58,0.949,0.994,SS,5277.7,3.91,Good,DOE
30,95,1500,15,132.4,1278.27,0.949,0.994,SS,5277.7,3.91,Good,DOE
30,95,1500,15,132.43,1283.64,0.949,0.994,SS,5277.7,3.91,Good,DOE
30,95,1500,15,132.49,1329.71,0.949,0.994,SS,5277.7,3.91,Good,DOE
30,95,1500,15,132.53,1331,0.949,0.994,SS,5277.7,3.91,Good,DOE
30,95,1500,15,132.54,1292.99,0.949,0.994,SS,5277.7,3.91,Good,DOE
30,95,1500,15,132.62,1300.94,0.949,0.994,SS,5277.7,3.91,Good,DOE
30,95,1500,15,132.74,1327.12,0.949,0.994,SS,5277.7,3.91,Good,DOE
30,95,1500,15,132.88,1372.99,0.949,0.994,SS,5277.7,3.91,Good,DOE
30,95,1500,15,133.02,1338.73,0.949,0.994,SS,5277.7,3.91,Good,DOE
30,95,1500,15,133.18,1302.26,0.949,0.994,SS,5277.7,3.91,Good,DOE
30,95,1500,15,133.34,1318.02,0.949,0.994,SS,5277.7,3.91,Good,DOE
30,95,1500,15,133.45,1352.79,0.949,0.994,SS,5277.7,3.91,Good,DOE
30,95,1500,15,133.53,1304.9,0.949,0.994,SS,5277.7,3.91,Good,DOE
31,95,200,15,0,1032.66,0.946,0.939,SS,2667.3,2.81,Bad,DOE
31,95,200,15,8.31,1075.09,0.946,0.939,SS,2667.3,2.81,Bad,DOE
32,95,200,15,16.64,995.34,0.94,0.945,SS,2764.4,2.9,Bad,DOE
32,95,200,15,24.95,1025.97,0.94,0.945,SS,2764.4,2.9,Bad,DOE
32,95,200,15,33.27,1025.97,0.94,0.945,SS,2764.4,2.9,Bad,DOE
33,95,200,15,0,1675.41,0.927,0.924,SS,2132.9,2.55,Bad,DOE
33,95,200,15,8.25,1985.49,0.927,0.924,SS,2132.9,2.55,Bad,DOE
33,95,200,15,16.51,2119.57,0.927,0.924,SS,2132.9,2.55,Bad,DOE
34,60,1000,0,77.57,1331,0.656,0.656,SS,3281.1,4.63,Good,
34,60,1000,0,77.53,2575.31,0.656,0.656,SS,3281.1,4.63,Good,
34,60,1000,0,77.5,2754.1,0.656,0.656,SS,3281.1,4.63,Good,
34,60,1000,0,77.47,3081.27,0.656,0.656,SS,3281.1,4.63,Good,
34,60,1000,0,77.44,2953.59,0.656,0.656,SS,3281.1,4.63,Good,
34,60,1000,0,77.42,3114.59,0.656,0.656,SS,3281.1,4.63,Good,
34,60,1000,0,77.41,2940.17,0.656,0.656,SS,3281.1,4.63,Good,
34,60,1000,0,77.39,3281.84,0.656,0.656,SS,3281.1,4.63,Good,
34,60,1000,0,77.36,3022.66,0.656,0.656,SS,3281.1,4.63,Good,
34,60,1000,0,77.33,3211.91,0.656,0.656,SS,3281.1,4.63,Good,
35,60,1000,0,77.25,1314.1,0.629,0.632,SS,3215,4.48,Good,
35,60,1000,0,77.17,2134.12,0.629,0.632,SS,3215,4.48,Good,
35,60,1000,0,77.11,2717.01,0.629,0.632,SS,3215,4.48,Good,
35,60,1000,0,77.05,2872.1,0.629,0.632,SS,3215,4.48,Good,
35,60,1000,0,76.98,3094.08,0.629,0.632,SS,3215,4.48,Good,
35,60,1000,0,76.93,3116.79,0.629,0.632,SS,3215,4.48,Good,
35,60,1000,0,76.89,3059.99,0.629,0.632,SS,3215,4.48,Good,
35,60,1000,0,76.89,3065.04,0.629,0.632,SS,3215,4.48,Good,
35,60,1000,0,76.95,3207.63,0.629,0.632,SS,3215,4.48,Good,
35,60,1000,0,77,3211.91,0.629,0.632,SS,3215,4.48,Good,
35,60,1000,0,77.05,3115.14,0.629,0.632,SS,3215,4.48,Good,
36,60,1000,0,77.07,1568.3,0.647,0.638,SS,3608.1,4.02,Good,
36,60,1000,0,77.1,2591.29,0.647,0.638,SS,3608.1,4.02,Good,
36,60,1000,0,77.12,2807.3,0.647,0.638,SS,3608.1,4.02,Good,
36,60,1000,0,77.15,3182.32,0.647,0.638,SS,3608.1,4.02,Good,
36,60,1000,0,77.17,2867.91,0.647,0.638,SS,3608.1,4.02,Good,
36,60,1000,0,77.19,3085.73,0.647,0.638,SS,3608.1,4.02,Good,
36,60,1000,0,77.21,3055.49,0.647,0.638,SS,3608.1,4.02,Good,
36,60,1000,0,77.26,3385.03,0.647,0.638,SS,3608.1,4.02,Good,
36,60,1000,0,77.32,2997.52,0.647,0.638,SS,3608.1,4.02,Good,
36,60,1000,0,77.37,3176.92,0.647,0.638,SS,3608.1,4.02,Good,
37,60,1000,0,77.37,1350.25,0.642,0.642,SS,3327.9,3.72,Good,
37,60,1000,0,77.35,3060.55,0.642,0.642,SS,3327.9,3.72,Good,
37,60,1000,0,77.34,2830.48,0.642,0.642,SS,3327.9,3.72,Good,
37,60,1000,0,77.31,3131.66,0.642,0.642,SS,3327.9,3.72,Good,
37,60,1000,0,77.3,2940.75,0.642,0.642,SS,3327.9,3.72,Good,
37,60,1000,0,77.28,3580.6,0.642,0.642,SS,3327.9,3.72,Good,
37,60,1000,0,77.27,3062.23,0.642,0.642,SS,3327.9,3.72,Good,
37,60,1000,0,77.26,3229,0.642,0.642,SS,3327.9,3.72,Good,
37,60,1000,0,77.27,3027.21,0.642,0.642,SS,3327.9,3.72,Good,
37,60,1000,0,77.29,3591.63,0.642,0.642,SS,3327.9,3.72,Good,
38,60,1000,0,77.25,1709.96,0.644,0.639,SS,3270.8,4.4,Good,
38,60,1000,0,77.22,2537.63,0.644,0.639,SS,3270.8,4.4,Good,
38,60,1000,0,77.19,2818.3,0.644,0.639,SS,3270.8,4.4,Good,
38,60,1000,0,77.16,2901.3,0.644,0.639,SS,3270.8,4.4,Good,
38,60,1000,0,77.13,3242.29,0.644,0.639,SS,3270.8,4.4,Good,
38,60,1000,0,77.1,3277.64,0.644,0.639,SS,3270.8,4.4,Good,
38,60,1000,0,77.07,3041.95,0.644,0.639,SS,3270.8,4.4,Good,
38,60,1000,0,77.06,3095.75,0.644,0.639,SS,3270.8,4.4,Good,
38,60,1000,0,77.1,3249.71,0.644,0.639,SS,3270.8,4.4,Good,
38,60,1000,0,77.14,3376.89,0.644,0.639,SS,3270.8,4.4,Good,
38,60,1000,0,77.18,3085.18,0.644,0.639,SS,3270.8,4.4,Good,
39,60,1000,0,77.17,1423.42,0.638,0.627,SS,3145.4,3.88,Good,
39,60,1000,0,77.14,3447.46,0.638,0.627,SS,3145.4,3.88,Good,
40,60,1000,0,77.1,1643.28,0.637,0.626,SS,3256.1,4.57,Good,
40,60,1000,0,77.06,1859.34,0.637,0.626,SS,3256.1,4.57,Good,
40,60,1000,0,77.02,2622.3,0.637,0.626,SS,3256.1,4.57,Good,
40,60,1000,0,76.98,2852.27,0.637,0.626,SS,3256.1,4.57,Good,
40,60,1000,0,76.95,3084.62,0.637,0.626,SS,3256.1,4.57,Good,
40,60,1000,0,76.97,3217.26,0.637,0.626,SS,3256.1,4.57,Good,
40,60,1000,0,76.98,2964.63,0.637,0.626,SS,3256.1,4.57,Good,
40,60,1000,0,77,3074.01,0.637,0.626,SS,3256.1,4.57,Good,
40,60,1000,0,77.01,3134.95,0.637,0.626,SS,3256.1,4.57,Good,
40,60,1000,0,77.02,3336.93,0.637,0.626,SS,3256.1,4.57,Good,
40,60,1000,0,77.04,2992.93,0.637,0.626,SS,3256.1,4.57,Good,
41,60,1000,0,77,1024.3,0.642,0.635,SS,3385.3,4.42,Good,
41,60,1000,0,76.95,2343.11,0.642,0.635,SS,3385.3,4.42,Good,
41,60,1000,0,76.91,3127.26,0.642,0.635,SS,3385.3,4.42,Good,
41,60,1000,0,76.87,2963.47,0.642,0.635,SS,3385.3,4.42,Good,
41,60,1000,0,76.85,3020.95,0.642,0.635,SS,3385.3,4.42,Good,
41,60,1000,0,76.87,2930.79,0.642,0.635,SS,3385.3,4.42,Good,
41,60,1000,0,76.92,3291.78,0.642,0.635,SS,3385.3,4.42,Good,
41,60,1000,0,76.96,3131.11,0.642,0.635,SS,3385.3,4.42,Good,
41,60,1000,0,77.01,3088.52,0.642,0.635,SS,3385.3,4.42,Good,
41,60,1000,0,77.05,3012.4,0.642,0.635,SS,3385.3,4.42,Good,
42,60,1000,0,77.05,1470.96,0.644,0.645,SS,3394.2,4.3,Good,
42,60,1000,0,77.03,2281.37,0.644,0.645,SS,3394.2,4.3,Good,
42,60,1000,0,77.02,3080.71,0.644,0.645,SS,3394.2,4.3,Good,
42,60,1000,0,77.01,2722.7,0.644,0.645,SS,3394.2,4.3,Good,
42,60,1000,0,77.01,2935.48,0.644,0.645,SS,3394.2,4.3,Good,
42,60,1000,0,77.01,2929.03,0.644,0.645,SS,3394.2,4.3,Good,
42,60,1000,0,77.01,3369.24,0.644,0.645,SS,3394.2,4.3,Good,
42,60,1000,0,77.01,2850.46,0.644,0.645,SS,3394.2,4.3,Good,
42,60,1000,0,77.06,3062.23,0.644,0.645,SS,3394.2,4.3,Good,
42,60,1000,0,77.11,2930.79,0.644,0.645,SS,3394.2,4.3,Good,
42,60,1000,0,77.15,3424.44,0.644,0.645,SS,3394.2,4.3,Good,
43,60,1000,0,77.16,1543.98,0.639,0.634,SS,3391.8,4.24,Good,
43,60,1000,0,77.17,1821.96,0.639,0.634,SS,3391.8,4.24,Good,
43,60,1000,0,77.18,2545.08,0.639,0.634,SS,3391.8,4.24,Good,
43,60,1000,0,77.18,3291.78,0.639,0.634,SS,3391.8,4.24,Good,
43,60,1000,0,77.18,3084.62,0.639,0.634,SS,3391.8,4.24,Good,
43,60,1000,0,77.19,2997.52,0.639,0.634,SS,3391.8,4.24,Good,
43,60,1000,0,77.2,2930.79,0.639,0.634,SS,3391.8,4.24,Good,
43,60,1000,0,77.25,3434.47,0.639,0.634,SS,3391.8,4.24,Good,
43,60,1000,0,77.3,3192.58,0.639,0.634,SS,3391.8,4.24,Good,
43,60,1000,0,77.35,3066.73,0.639,0.634,SS,3391.8,4.24,Good,
43,60,1000,0,77.39,2983.72,0.639,0.634,SS,3391.8,4.24,Good,
44,60,1000,0,77.38,1447.39,0.624,0.624,SS,3232.2,4.12,Good,
44,60,1000,0,77.37,2450.74,0.624,0.624,SS,3232.2,4.12,Good,
44,60,1000,0,77.37,2907.81,0.624,0.624,SS,3232.2,4.12,Good,
44,60,1000,0,77.37,3104.07,0.624,0.624,SS,3232.2,4.12,Good,
44,60,1000,0,77.37,2823.18,0.624,0.624,SS,3232.2,4.12,Good,
44,60,1000,0,77.38,2882.27,0.624,0.624,SS,3232.2,4.12,Good,
44,60,1000,0,77.39,3096.31,0.624,0.624,SS,3232.2,4.12,Good,
44,60,1000,0,77.43,3222.07,0.624,0.624,SS,3232.2,4.12,Good,
44,60,1000,0,77.46,2906.63,0.624,0.624,SS,3232.2,4.12,Good,
44,60,1000,0,77.5,2962.31,0.624,0.624,SS,3232.2,4.12,Good,
45,60,1000,0,77.49,1262.02,0.636,0.62,SS,3299.1,4.21,Good,
45,60,1000,0,77.47,1584.66,0.636,0.62,SS,3299.1,4.21,Good,
45,60,1000,0,77.45,2427.47,0.636,0.62,SS,3299.1,4.21,Good,
45,60,1000,0,77.44,2799.32,0.636,0.62,SS,3299.1,4.21,Good,
45,60,1000,0,77.43,2812.8,0.636,0.62,SS,3299.1,4.21,Good,
45,60,1000,0,77.42,3253.41,0.636,0.62,SS,3299.1,4.21,Good,
45,60,1000,0,77.41,2792.55,0.636,0.62,SS,3299.1,4.21,Good,
45,60,1000,0,77.41,3036.29,0.636,0.62,SS,3299.1,4.21,Good,
45,60,1000,0,77.46,2961.15,0.636,0.62,SS,3299.1,4.21,Good,
45,60,1000,0,77.5,3396.19,0.636,0.62,SS,3299.1,4.21,Good,
45,60,1000,0,77.53,2857.7,0.636,0.62,SS,3299.1,4.21,Good,
46,60,1000,0,77.54,1830.44,0.63,0.631,SS,3158.6,3.65,Good,
46,60,1000,0,77.55,2447.93,0.63,0.631,SS,3158.6,3.65,Good,
46,60,1000,0,77.55,3143.17,0.63,0.631,SS,3158.6,3.65,Good,
46,60,1000,0,77.56,3444.47,0.63,0.631,SS,3158.6,3.65,Good,
46,60,1000,0,77.56,2995.22,0.63,0.631,SS,3158.6,3.65,Good,
46,60,1000,0,77.57,3088.52,0.63,0.631,SS,3158.6,3.65,Good,
46,60,1000,0,77.58,3367.71,0.63,0.631,SS,3158.6,3.65,Good,
46,60,1000,0,77.63,3580.12,0.63,0.631,SS,3158.6,3.65,Good,
46,60,1000,0,77.69,3041.38,0.63,0.631,SS,3158.6,3.65,Good,
46,60,1000,0,77.74,3133.85,0.63,0.631,SS,3158.6,3.65,Good,
46,60,1000,0,77.78,3348.76,0.63,0.631,SS,3158.6,3.65,Good,
47,60,1000,0,77.78,1623.27,0.627,0.636,SS,3298.5,4.62,Good,
47,60,1000,0,77.79,1692.77,0.627,0.636,SS,3298.5,4.62,Good,
47,60,1000,0,77.79,2440.9,0.627,0.636,SS,3298.5,4.62,Good,
47,60,1000,0,77.79,2832.3,0.627,0.636,SS,3298.5,4.62,Good,
47,60,1000,0,77.8,2790.09,0.627,0.636,SS,3298.5,4.62,Good,
47,60,1000,0,77.8,3354.41,0.627,0.636,SS,3298.5,4.62,Good,
47,60,1000,0,77.8,2852.27,0.627,0.636,SS,3298.5,4.62,Good,
47,60,1000,0,77.83,3050.42,0.627,0.636,SS,3298.5,4.62,Good,
47,60,1000,0,77.86,2877.49,0.627,0.636,SS,3298.5,4.62,Good,
47,60,1000,0,77.89,3432.46,0.627,0.636,SS,3298.5,4.62,Good,
47,60,1000,0,77.92,2934.31,0.627,0.636,SS,3298.5,4.62,Good,
48,60,1000,0,77.9,855.98,0.64,0.629,SS,3278.2,4.22,Good,
48,60,1000,0,77.88,1932.82,0.64,0.629,SS,3278.2,4.22,Good,
48,60,1000,0,77.87,2536.95,0.64,0.629,SS,3278.2,4.22,Good,
48,60,1000,0,77.85,2991.78,0.64,0.629,SS,3278.2,4.22,Good,
48,60,1000,0,77.82,3235.92,0.64,0.629,SS,3278.2,4.22,Good,
48,60,1000,0,77.79,2826.22,0.64,0.629,SS,3278.2,4.22,Good,
48,60,1000,0,77.77,2930.2,0.64,0.629,SS,3278.2,4.22,Good,
48,60,1000,0,77.81,3100.75,0.64,0.629,SS,3278.2,4.22,Good,
48,60,1000,0,77.83,3347.22,0.64,0.629,SS,3278.2,4.22,Good,
48,60,1000,0,77.85,2889.42,0.64,0.629,SS,3278.2,4.22,Good,
48,60,1000,0,77.87,3036.29,0.64,0.629,SS,3278.2,4.22,Good,
49,60,1000,0,77.87,1234.46,0.656,0.64,SS,3245.9,3.8,Good,
49,60,1000,0,77.87,2591.95,0.656,0.64,SS,3245.9,3.8,Good,
49,60,1000,0,77.86,2790.7,0.656,0.64,SS,3245.9,3.8,Good,
49,60,1000,0,77.86,2838.37,0.656,0.64,SS,3245.9,3.8,Good,
49,60,1000,0,77.85,2829.27,0.656,0.64,SS,3245.9,3.8,Good,
49,60,1000,0,77.84,3358,0.656,0.64,SS,3245.9,3.8,Good,
49,60,1000,0,77.84,3152.46,0.656,0.64,SS,3245.9,3.8,Good,
49,60,1000,0,77.88,2991.2,0.656,0.64,SS,3245.9,3.8,Good,
49,60,1000,0,77.92,2953.59,0.656,0.64,SS,3245.9,3.8,Good,
49,60,1000,0,77.96,3375.87,0.656,0.64,SS,3245.9,3.8,Good,
49,60,1000,0,77.99,3300.65,0.656,0.64,SS,3245.9,3.8,Good,
50,60,1000,0,77.99,1170.08,0.648,0.64,SS,3229.2,3.92,Good,
50,60,1000,0,77.98,1879.58,0.648,0.64,SS,3229.2,3.92,Good,
50,60,1000,0,77.96,2461.95,0.648,0.64,SS,3229.2,3.92,Good,
50,60,1000,0,77.94,2548.45,0.648,0.64,SS,3229.2,3.92,Good,
50,60,1000,0,77.91,3246.53,0.648,0.64,SS,3229.2,3.92,Good,
50,60,1000,0,77.9,2812.19,0.648,0.64,SS,3229.2,3.92,Good,
50,60,1000,0,77.88,2979.1,0.648,0.64,SS,3229.2,3.92,Good,
50,60,1000,0,77.89,2829.27,0.648,0.64,SS,3229.2,3.92,Good,
50,60,1000,0,77.9,3408.33,0.648,0.64,SS,3229.2,3.92,Good,
50,60,1000,0,77.91,2891.8,0.648,0.64,SS,3229.2,3.92,Good,
50,60,1000,0,77.92,3050.42,0.648,0.64,SS,3229.2,3.92,Good,
51,60,1000,0,77.88,795.58,0.633,0.635,SS,3143,4.23,Good,
51,60,1000,0,77.85,1799.16,0.633,0.635,SS,3143,4.23,Good,
51,60,1000,0,77.82,2337.23,0.633,0.635,SS,3143,4.23,Good,
51,60,1000,0,77.79,2995.22,0.633,0.635,SS,3143,4.23,Good,
51,60,1000,0,77.76,2640.6,0.633,0.635,SS,3143,4.23,Good,
51,60,1000,0,77.72,2884.65,0.633,0.635,SS,3143,4.23,Good,
51,60,1000,0,77.7,2849.86,0.633,0.635,SS,3143,4.23,Good,
51,60,1000,0,77.74,3328.67,0.633,0.635,SS,3143,4.23,Good,
51,60,1000,0,77.77,2821.35,0.633,0.635,SS,3143,4.23,Good,
51,60,1000,0,77.8,3028.92,0.633,0.635,SS,3143,4.23,Good,
51,60,1000,0,77.83,2938.41,0.633,0.635,SS,3143,4.23,Good,
52,60,1000,0,77.82,1184.69,0.638,0.641,SS,3909.3,3.57,Good,
52,60,1000,0,77.8,2131.7,0.638,0.641,SS,3909.3,3.57,Good,
52,60,1000,0,77.78,2449.34,0.638,0.641,SS,3909.3,3.57,Good,
52,60,1000,0,77.77,2973.32,0.638,0.641,SS,3909.3,3.57,Good,
52,60,1000,0,77.75,2985.45,0.638,0.641,SS,3909.3,3.57,Good,
52,60,1000,0,77.73,2792.55,0.638,0.641,SS,3909.3,3.57,Good,
52,60,1000,0,77.71,2820.13,0.638,0.641,SS,3909.3,3.57,Good,
52,60,1000,0,77.73,3171.5,0.638,0.641,SS,3909.3,3.57,Good,
52,60,1000,0,77.74,3247.59,0.638,0.641,SS,3909.3,3.57,Good,
52,60,1000,0,77.75,2890.61,0.638,0.641,SS,3909.3,3.57,Good,
53,60,1000,0,83.72,1278.27,0.638,0.635,SS,3353,3.84,Good,
53,60,1000,0,83.84,1672.33,0.638,0.635,SS,3353,3.84,Good,
53,60,1000,0,83.95,2233.36,0.638,0.635,SS,3353,3.84,Good,
53,60,1000,0,84.07,2095.08,0.638,0.635,SS,3353,3.84,Good,
53,60,1000,0,84.2,2509.69,0.638,0.635,SS,3353,3.84,Good,
53,60,1000,0,84.32,2218.68,0.638,0.635,SS,3353,3.84,Good,
53,60,1000,0,84.44,2453.55,0.638,0.635,SS,3353,3.84,Good,
53,60,1000,0,84.71,2257.87,0.638,0.635,SS,3353,3.84,Good,
53,60,1000,0,84.96,2652.3,0.638,0.635,SS,3353,3.84,Good,
53,60,1000,0,85.22,2325.42,0.638,0.635,SS,3353,3.84,Good,
53,60,1000,0,85.48,2510.37,0.638,0.635,SS,3353,3.84,Good,
54,60,1000,0,85.58,1079.88,0.639,0.631,SS,3269.8,3.94,Good,
54,60,1000,0,85.68,1644.32,0.639,0.631,SS,3269.8,3.94,Good,
54,60,1000,0,85.78,1995,0.639,0.631,SS,3269.8,3.94,Good,
54,60,1000,0,85.88,2312.81,0.639,0.631,SS,3269.8,3.94,Good,
54,60,1000,0,85.99,2124.43,0.639,0.631,SS,3269.8,3.94,Good,
54,60,1000,0,86.1,2380.97,0.639,0.631,SS,3269.8,3.94,Good,
54,60,1000,0,86.1,2260.16,0.639,0.631,SS,3269.8,3.94,Good,
54,60,1000,0,85.95,2489.73,0.639,0.631,SS,3269.8,3.94,Good,
54,60,1000,0,85.8,2270.79,0.639,0.631,SS,3269.8,3.94,Good,
54,60,1000,0,85.65,2460.55,0.639,0.631,SS,3269.8,3.94,Good,
54,60,1000,0,85.49,2288.14,0.639,0.631,SS,3269.8,3.94,Good,
55,60,1000,0,83.32,1025.97,0.637,0.637,SS,3311.1,3.71,Good,
55,60,1000,0,83.24,1526.05,0.637,0.637,SS,3311.1,3.71,Good,
55,60,1000,0,83.16,2077.77,0.637,0.637,SS,3311.1,3.71,Good,
55,60,1000,0,83.06,2113.88,0.637,0.637,SS,3311.1,3.71,Good,
55,60,1000,0,82.97,2393.94,0.637,0.637,SS,3311.1,3.71,Good,
55,60,1000,0,82.89,2154.98,0.637,0.637,SS,3311.1,3.71,Good,
55,60,1000,0,82.88,2421.09,0.637,0.637,SS,3311.1,3.71,Good,
55,60,1000,0,82.87,2302.38,0.637,0.637,SS,3311.1,3.71,Good,
55,60,1000,0,82.85,2690.93,0.637,0.637,SS,3311.1,3.71,Good,
55,60,1000,0,82.83,2368.66,0.637,0.637,SS,3311.1,3.71,Good,
55,60,1000,0,82.83,2442.31,0.637,0.637,SS,3311.1,3.71,Good,
56,80,1000,0,103.45,2362.11,0.635,0.634,SS,3002.5,3.75,Good,
56,80,1000,0,103.36,2636.04,0.635,0.634,SS,3002.5,3.75,Good,
56,80,1000,0,103.26,3535.64,0.635,0.634,SS,3002.5,3.75,Good,
56,80,1000,0,103.16,3854.49,0.635,0.634,SS,3002.5,3.75,Good,
56,80,1000,0,103.06,3426.44,0.635,0.634,SS,3002.5,3.75,Good,
56,80,1000,0,102.94,3481.72,0.635,0.634,SS,3002.5,3.75,Good,
56,80,1000,0,102.82,3840.63,0.635,0.634,SS,3002.5,3.75,Good,
56,80,1000,0,102.72,4257.35,0.635,0.634,SS,3002.5,3.75,Good,
56,80,1000,0,102.64,3549.23,0.635,0.634,SS,3002.5,3.75,Good,
56,80,1000,0,102.57,3648.64,0.635,0.634,SS,3002.5,3.75,Good,
56,80,1000,0,102.48,3816.83,0.635,0.634,SS,3002.5,3.75,Good,
57,80,1000,0,102.37,1594.4,0.638,0.636,SS,2948,3.38,Good,
57,80,1000,0,102.17,2809.13,0.638,0.636,SS,2948,3.38,Good,
57,80,1000,0,101.98,3488.13,0.638,0.636,SS,2948,3.38,Good,
57,80,1000,0,101.78,3075.69,0.638,0.636,SS,2948,3.38,Good,
57,80,1000,0,101.58,3249.71,0.638,0.636,SS,2948,3.38,Good,
57,80,1000,0,101.38,3634.94,0.638,0.636,SS,2948,3.38,Good,
57,80,1000,0,101.22,4216.76,0.638,0.636,SS,2948,3.38,Good,
57,80,1000,0,101.07,3555.05,0.638,0.636,SS,2948,3.38,Good,
57,80,1000,0,100.92,3627.37,0.638,0.636,SS,2948,3.38,Good,
57,80,1000,0,100.77,3622.62,0.638,0.636,SS,2948,3.38,Good,
57,80,1000,0,100.64,4348.49,0.638,0.636,SS,2948,3.38,Good,
58,80,1000,0,100.52,1709.96,0.631,0.634,SS,2827.2,4.05,Good,
58,80,1000,0,100.36,2186.67,0.631,0.634,SS,2827.2,4.05,Good,
58,80,1000,0,100.2,2825.01,0.631,0.634,SS,2827.2,4.05,Good,
58,80,1000,0,100.04,3339.51,0.631,0.634,SS,2827.2,4.05,Good,
58,80,1000,0,99.88,4014.06,0.631,0.634,SS,2827.2,4.05,Good,
58,80,1000,0,99.72,3411.86,0.631,0.634,SS,2827.2,4.05,Good,
58,80,1000,0,99.65,3505.35,0.631,0.634,SS,2827.2,4.05,Good,
58,80,1000,0,99.58,3494.54,0.631,0.634,SS,2827.2,4.05,Good,
58,80,1000,0,99.51,4236.29,0.631,0.634,SS,2827.2,4.05,Good,
58,80,1000,0,99.43,3686.63,0.631,0.634,SS,2827.2,4.05,Good,
58,80,1000,0,99.36,3592.58,0.631,0.634,SS,2827.2,4.05,Good,
59,80,1000,0,99.28,2245.65,0.637,0.631,SS,2997.7,4.05,Good,
59,80,1000,0,99.04,2858.3,0.637,0.631,SS,2997.7,4.05,Good,
59,80,1000,0,98.81,3148.09,0.637,0.631,SS,2997.7,4.05,Good,
59,80,1000,0,98.58,3414.38,0.637,0.631,SS,2997.7,4.05,Good,
59,80,1000,0,98.36,3616.92,0.637,0.631,SS,2997.7,4.05,Good,
59,80,1000,0,98.13,4320.71,0.637,0.631,SS,2997.7,4.05,Good,
59,80,1000,0,97.95,3796.04,0.637,0.631,SS,2997.7,4.05,Good,
59,80,1000,0,97.77,3605.49,0.637,0.631,SS,2997.7,4.05,Good,
59,80,1000,0,97.59,3594.02,0.637,0.631,SS,2997.7,4.05,Good,
59,80,1000,0,97.41,4281.52,0.637,0.631,SS,2997.7,4.05,Good,
59,80,1000,0,97.24,4058.8,0.637,0.631,SS,2997.7,4.05,Good,
60,80,1000,0,97.12,2035.11,0.631,0.64,SS,2946.9,3.73,Good,
60,80,1000,0,97.01,2543.05,0.631,0.64,SS,2946.9,3.73,Good,
60,80,1000,0,96.88,3039.12,0.631,0.64,SS,2946.9,3.73,Good,
60,80,1000,0,96.74,3704.78,0.631,0.64,SS,2946.9,3.73,Good,
60,80,1000,0,96.58,3971.42,0.631,0.64,SS,2946.9,3.73,Good,
60,80,1000,0,96.42,3403.78,0.631,0.64,SS,2946.9,3.73,Good,
60,80,1000,0,96.35,3514.17,0.631,0.64,SS,2946.9,3.73,Good,
60,80,1000,0,96.35,3687.09,0.631,0.64,SS,2946.9,3.73,Good,
60,80,1000,0,96.32,4306.36,0.631,0.64,SS,2946.9,3.73,Good,
60,80,1000,0,96.29,3615.49,0.631,0.64,SS,2946.9,3.73,Good,
61,80,1000,0,96.35,1630.67,0.62,0.634,SS,2911.6,3.74,Good,
61,80,1000,0,96.77,1893.26,0.62,0.634,SS,2911.6,3.74,Good,
61,80,1000,0,97.2,2814.64,0.62,0.634,SS,2911.6,3.74,Good,
61,80,1000,0,97.63,3590.19,0.62,0.634,SS,2911.6,3.74,Good,
61,80,1000,0,98.08,3053.23,0.62,0.634,SS,2911.6,3.74,Good,
61,80,1000,0,98.53,3296.48,0.62,0.634,SS,2911.6,3.74,Good,
61,80,1000,0,98.99,3425.94,0.62,0.634,SS,2911.6,3.74,Good,
61,80,1000,0,99.45,4085.83,0.62,0.634,SS,2911.6,3.74,Good,
61,80,1000,0,99.85,3447.46,0.62,0.634,SS,2911.6,3.74,Good,
61,80,1000,0,100.27,3456.93,0.62,0.634,SS,2911.6,3.74,Good,
61,80,1000,0,100.69,3379.44,0.62,0.634,SS,2911.6,3.74,Good,
62,80,1000,0,100.91,1348.97,0.638,0.636,SS,2943.9,3.91,Good,
62,80,1000,0,101.14,3099.08,0.638,0.636,SS,2943.9,3.91,Good,
62,80,1000,0,101.39,3077.36,0.638,0.636,SS,2943.9,3.91,Good,
62,80,1000,0,101.64,3154.64,0.638,0.636,SS,2943.9,3.91,Good,
62,80,1000,0,101.92,3664.16,0.638,0.636,SS,2943.9,3.91,Good,
62,80,1000,0,102.2,3920.42,0.638,0.636,SS,2943.9,3.91,Good,
62,80,1000,0,102.21,3342.08,0.638,0.636,SS,2943.9,3.91,Good,
62,80,1000,0,102.04,3432.46,0.638,0.636,SS,2943.9,3.91,Good,
62,80,1000,0,101.87,3635.89,0.638,0.636,SS,2943.9,3.91,Good,
62,80,1000,0,101.69,4180.71,0.638,0.636,SS,2943.9,3.91,Good,
63,80,1000,0,101.5,1597.63,0.632,0.632,SS,3022.2,3.43,Good,
63,80,1000,0,101.28,2899.52,0.632,0.632,SS,3022.2,3.43,Good,
63,80,1000,0,101.06,3833.46,0.632,0.632,SS,3022.2,3.43,Good,
63,80,1000,0,100.83,3562.78,0.632,0.632,SS,3022.2,3.43,Good,
63,80,1000,0,100.59,3385.54,0.632,0.632,SS,3022.2,3.43,Good,
63,80,1000,0,100.36,3368.22,0.632,0.632,SS,3022.2,3.43,Good,
63,80,1000,0,100.12,3967.52,0.632,0.632,SS,3022.2,3.43,Good,
63,80,1000,0,100.08,3865.19,0.632,0.632,SS,3022.2,3.43,Good,
63,80,1000,0,100.05,3393.66,0.632,0.632,SS,3022.2,3.43,Good,
63,80,1000,0,100.02,3437.47,0.632,0.632,SS,3022.2,3.43,Good,
64,80,1000,0,100.04,1284.98,0.639,0.639,SS,2978.6,3.39,Good,
64,80,1000,0,100.35,1996.72,0.639,0.639,SS,2978.6,3.39,Good,
64,80,1000,0,100.67,3256.58,0.639,0.639,SS,2978.6,3.39,Good,
64,80,1000,0,100.98,3210.31,0.639,0.639,SS,2978.6,3.39,Good,
64,80,1000,0,101.29,3173.12,0.639,0.639,SS,2978.6,3.39,Good,
64,80,1000,0,101.61,3169.33,0.639,0.639,SS,2978.6,3.39,Good,
64,80,1000,0,101.92,3701.06,0.639,0.639,SS,2978.6,3.39,Good,
64,80,1000,0,102.22,3740.81,0.639,0.639,SS,2978.6,3.39,Good,
64,80,1000,0,102.53,3266.6,0.639,0.639,SS,2978.6,3.39,Good,
64,80,1000,0,102.84,3350.3,0.639,0.639,SS,2978.6,3.39,Good,
64,80,1000,0,103.17,3526.87,0.639,0.639,SS,2978.6,3.39,Good,
65,80,1000,0,103.48,2207.8,0.642,0.642,SS,2931.9,3.53,Good,
65,80,1000,0,103.8,2874.5,0.642,0.642,SS,2931.9,3.53,Good,
65,80,1000,0,104.12,3802.38,0.642,0.642,SS,2931.9,3.53,Good,
65,80,1000,0,104.45,3674.01,0.642,0.642,SS,2931.9,3.53,Good,
65,80,1000,0,104.78,3385.03,0.642,0.642,SS,2931.9,3.53,Good,
65,80,1000,0,105.11,3378.93,0.642,0.642,SS,2931.9,3.53,Good,
65,80,1000,0,105.11,3839.29,0.642,0.642,SS,2931.9,3.53,Good,
65,80,1000,0,105.1,4053.29,0.642,0.642,SS,2931.9,3.53,Good,
65,80,1000,0,105.08,3398.22,0.642,0.642,SS,2931.9,3.53,Good,
65,80,1000,0,105.06,3469.84,0.642,0.642,SS,2931.9,3.53,Good,
66,80,1000,0,105.04,1757.57,0.628,0.63,SS,2618.5,3.19,Good,
66,80,1000,0,105.01,3339.51,0.628,0.63,SS,2618.5,3.19,Good,
66,80,1000,0,105,3102.97,0.628,0.63,SS,2618.5,3.19,Good,
66,80,1000,0,104.97,3096.31,0.628,0.63,SS,2618.5,3.19,Good,
66,80,1000,0,104.94,3154.09,0.628,0.63,SS,2618.5,3.19,Good,
66,80,1000,0,104.91,3900.18,0.628,0.63,SS,2618.5,3.19,Good,
66,80,1000,0,104.88,3583,0.628,0.63,SS,2618.5,3.19,Good,
66,80,1000,0,104.85,3358,0.628,0.63,SS,2618.5,3.19,Good,
66,80,1000,0,104.81,3340.54,0.628,0.63,SS,2618.5,3.19,Good,
66,80,1000,0,104.78,3866.08,0.628,0.63,SS,2618.5,3.19,Good,
67,80,1000,0,104.74,1206.27,0.634,0.617,SS,2756.7,3.42,Good,
67,80,1000,0,104.63,2017.29,0.634,0.617,SS,2756.7,3.42,Good,
67,80,1000,0,104.53,2717.01,0.634,0.617,SS,2756.7,3.42,Good,
67,80,1000,0,104.44,3043.08,0.634,0.617,SS,2756.7,3.42,Good,
67,80,1000,0,104.39,3631.16,0.634,0.617,SS,2756.7,3.42,Good,
67,80,1000,0,104.34,3206.55,0.634,0.617,SS,2756.7,3.42,Good,
67,80,1000,0,104.28,3378.42,0.634,0.617,SS,2756.7,3.42,Good,
67,80,1000,0,104.22,3273.44,0.634,0.617,SS,2756.7,3.42,Good,
67,80,1000,0,104.18,3957.1,0.634,0.617,SS,2756.7,3.42,Good,
67,80,1000,0,104.14,3509.27,0.634,0.617,SS,2756.7,3.42,Good,
67,80,1000,0,104.09,3323.5,0.634,0.617,SS,2756.7,3.42,Good,
68,80,1000,0,103.99,1436.65,0.622,0.623,SS,2836.2,3.55,Good,
68,80,1000,0,103.89,1763.44,0.622,0.623,SS,2836.2,3.55,Good,
68,80,1000,0,103.81,2524.04,0.622,0.623,SS,2836.2,3.55,Good,
68,80,1000,0,103.75,2992.35,0.622,0.623,SS,2836.2,3.55,Good,
68,80,1000,0,103.71,3007.26,0.622,0.623,SS,2836.2,3.55,Good,
