Repository: dhruvi10patel/Precision-Welding-Optimization

File: Data_RSW.csv (part 2 of 7)
Sample ID,Pressure (PSI),Welding Time (ms),Angle (Deg),Force (N),Current (A),Thickness A (mm),Thickness B (mm),Material,PullTest (N),NuggetDiameter (mm),Category,Comments
68,80,1000,0,103.68,3686.63,0.622,0.623,SS,2836.2,3.55,Good,
68,80,1000,0,103.65,3318.32,0.622,0.623,SS,2836.2,3.55,Good,
68,80,1000,0,103.68,3255.53,0.622,0.623,SS,2836.2,3.55,Good,
68,80,1000,0,103.72,3171.5,0.622,0.623,SS,2836.2,3.55,Good,
68,80,1000,0,103.74,3657.59,0.622,0.623,SS,2836.2,3.55,Good,
68,80,1000,0,103.75,3610.26,0.622,0.623,SS,2836.2,3.55,Good,
69,80,1000,0,103.69,1207.7,0.616,0.636,SS,2654.4,3.47,Good,
69,80,1000,0,103.63,2174.84,0.616,0.636,SS,2654.4,3.47,Good,
69,80,1000,0,103.57,2611.78,0.616,0.636,SS,2654.4,3.47,Good,
69,80,1000,0,103.53,2936.07,0.616,0.636,SS,2654.4,3.47,Good,
69,80,1000,0,103.51,3428.45,0.616,0.636,SS,2654.4,3.47,Good,
69,80,1000,0,103.49,3429.46,0.616,0.636,SS,2654.4,3.47,Good,
69,80,1000,0,103.49,3130.56,0.616,0.636,SS,2654.4,3.47,Good,
69,80,1000,0,103.54,3229.54,0.616,0.636,SS,2654.4,3.47,Good,
69,80,1000,0,103.58,3457.43,0.616,0.636,SS,2654.4,3.47,Good,
69,80,1000,0,103.63,3758.7,0.616,0.636,SS,2654.4,3.47,Good,
69,80,1000,0,103.65,3215.12,0.616,0.636,SS,2654.4,3.47,Good,
70,80,1000,0,103.65,1555.08,0.633,0.623,SS,2967.2,3.34,Good,
70,80,1000,0,103.65,2295.65,0.633,0.623,SS,2967.2,3.34,Good,
70,80,1000,0,103.67,2981.99,0.633,0.623,SS,2967.2,3.34,Good,
70,80,1000,0,103.69,3719.14,0.633,0.623,SS,2967.2,3.34,Good,
70,80,1000,0,103.74,3183.95,0.633,0.623,SS,2967.2,3.34,Good,
70,80,1000,0,103.79,3230.07,0.633,0.623,SS,2967.2,3.34,Good,
70,80,1000,0,103.83,3163.35,0.633,0.623,SS,2967.2,3.34,Good,
70,80,1000,0,103.9,3833.46,0.633,0.623,SS,2967.2,3.34,Good,
70,80,1000,0,103.97,3431.96,0.633,0.623,SS,2967.2,3.34,Good,
70,80,1000,0,104.03,3303.26,0.633,0.623,SS,2967.2,3.34,Good,
70,80,1000,0,104.06,3225.27,0.633,0.623,SS,2967.2,3.34,Good,
71,80,1000,0,104.11,1419.79,0.626,0.624,SS,2964.2,3.52,Good,
71,80,1000,0,104.19,2553.85,0.626,0.624,SS,2964.2,3.52,Good,
71,80,1000,0,104.28,3121.2,0.626,0.624,SS,2964.2,3.52,Good,
71,80,1000,0,104.37,3521.5,0.626,0.624,SS,2964.2,3.52,Good,
71,80,1000,0,104.46,3035.72,0.626,0.624,SS,2964.2,3.52,Good,
71,80,1000,0,104.54,3224.21,0.626,0.624,SS,2964.2,3.52,Good,
71,80,1000,0,104.62,3206.55,0.626,0.624,SS,2964.2,3.52,Good,
71,80,1000,0,104.69,3786.97,0.626,0.624,SS,2964.2,3.52,Good,
71,80,1000,0,104.76,3186.65,0.626,0.624,SS,2964.2,3.52,Good,
71,80,1000,0,104.82,3291.78,0.626,0.624,SS,2964.2,3.52,Good,
72,80,1000,0,104.87,1440.24,0.633,0.635,SS,2866.7,2.95,Good,
72,80,1000,0,104.95,2024.95,0.633,0.635,SS,2866.7,2.95,Good,
72,80,1000,0,105.04,2940.17,0.633,0.635,SS,2866.7,2.95,Good,
72,80,1000,0,105.13,3514.66,0.633,0.635,SS,2866.7,2.95,Good,
72,80,1000,0,105.23,2937.83,0.633,0.635,SS,2866.7,2.95,Good,
72,80,1000,0,105.33,3154.09,0.633,0.635,SS,2866.7,2.95,Good,
72,80,1000,0,105.42,3156.28,0.633,0.635,SS,2866.7,2.95,Good,
72,80,1000,0,105.47,3786.51,0.633,0.635,SS,2866.7,2.95,Good,
72,80,1000,0,105.52,3276.07,0.633,0.635,SS,2866.7,2.95,Good,
72,80,1000,0,105.56,3286.55,0.633,0.635,SS,2866.7,2.95,Good,
72,80,1000,0,105.59,3183.95,0.633,0.635,SS,2866.7,2.95,Good,
73,80,1000,0,105.62,1374.24,0.632,632,SS,2820.1,3.38,Good,
73,80,1000,0,105.66,1885.06,0.632,632,SS,2820.1,3.38,Good,
73,80,1000,0,105.7,2706.86,0.632,632,SS,2820.1,3.38,Good,
73,80,1000,0,105.75,3070.65,0.632,632,SS,2820.1,3.38,Good,
73,80,1000,0,105.78,3583.96,0.632,632,SS,2820.1,3.38,Good,
73,80,1000,0,105.81,3086.85,0.632,632,SS,2820.1,3.38,Good,
73,80,1000,0,105.81,3226.34,0.632,632,SS,2820.1,3.38,Good,
73,80,1000,0,105.81,3092.42,0.632,632,SS,2820.1,3.38,Good,
73,80,1000,0,105.81,3701.99,0.632,632,SS,2820.1,3.38,Good,
73,80,1000,0,105.8,3344.14,0.632,632,SS,2820.1,3.38,Good,
73,80,1000,0,105.8,3228.47,0.632,632,SS,2820.1,3.38,Good,
74,80,1000,0,105.78,1203.42,0.632,0.629,SS,3321.3,3.62,Good,
74,80,1000,0,105.71,2134.93,0.632,0.629,SS,3321.3,3.62,Good,
74,80,1000,0,105.65,2732.79,0.632,0.629,SS,3321.3,3.62,Good,
74,80,1000,0,105.61,3268.18,0.632,0.629,SS,3321.3,3.62,Good,
74,80,1000,0,105.59,2801.78,0.632,0.629,SS,3321.3,3.62,Good,
74,80,1000,0,105.57,2996.95,0.632,0.629,SS,3321.3,3.62,Good,
74,80,1000,0,105.54,2886.44,0.632,0.629,SS,3321.3,3.62,Good,
74,80,1000,0,105.51,3478.75,0.632,0.629,SS,3321.3,3.62,Good,
74,80,1000,0,105.49,3077.92,0.632,0.629,SS,3321.3,3.62,Good,
74,80,1000,0,105.45,3102.41,0.632,0.629,SS,3321.3,3.62,Good,
74,80,1000,0,105.43,2978.53,0.632,0.629,SS,3321.3,3.62,Good,
75,80,1000,0,105.41,1238.63,0.637,0.64,SS,3111.9,3.12,Good,
75,80,1000,0,105.39,2108.99,0.637,0.64,SS,3111.9,3.12,Good,
75,80,1000,0,105.36,2882.86,0.637,0.64,SS,3111.9,3.12,Good,
75,80,1000,0,105.34,3333.32,0.637,0.64,SS,3111.9,3.12,Good,
75,80,1000,0,105.31,2882.86,0.637,0.64,SS,3111.9,3.12,Good,
75,80,1000,0,105.28,3099.08,0.637,0.64,SS,3111.9,3.12,Good,
75,80,1000,0,105.26,3079.6,0.637,0.64,SS,3111.9,3.12,Good,
75,80,1000,0,105.3,3697.81,0.637,0.64,SS,3111.9,3.12,Good,
75,80,1000,0,105.32,3132.76,0.637,0.64,SS,3111.9,3.12,Good,
75,80,1000,0,105.32,3233.26,0.637,0.64,SS,3111.9,3.12,Good,
75,80,1000,0,105.32,3080.71,0.637,0.64,SS,3111.9,3.12,Good,
76,80,1000,0,105.32,993.61,0.64,0.635,SS,3078.4,3.08,Good,
76,80,1000,0,105.36,2221.78,0.64,0.635,SS,3078.4,3.08,Good,
76,80,1000,0,105.4,2663.94,0.64,0.635,SS,3078.4,3.08,Good,
76,80,1000,0,105.44,2913.72,0.64,0.635,SS,3078.4,3.08,Good,
76,80,1000,0,105.49,3221.54,0.64,0.635,SS,3078.4,3.08,Good,
76,80,1000,0,105.52,3523.46,0.64,0.635,SS,3078.4,3.08,Good,
76,80,1000,0,105.56,3035.15,0.64,0.635,SS,3078.4,3.08,Good,
76,80,1000,0,105.59,3179.08,0.64,0.635,SS,3078.4,3.08,Good,
76,80,1000,0,105.62,3164.44,0.64,0.635,SS,3078.4,3.08,Good,
76,80,1000,0,105.66,3768.3,0.64,0.635,SS,3078.4,3.08,Good,
76,80,1000,0,105.71,3211.91,0.64,0.635,SS,3078.4,3.08,Good,
77,80,1000,0,105.76,1711.97,0.635,0.635,SS,2881.7,3.43,Good,
77,80,1000,0,105.83,2191.38,0.635,0.635,SS,2881.7,3.43,Good,
77,80,1000,0,105.91,2574.64,0.635,0.635,SS,2881.7,3.43,Good,
77,80,1000,0,106,2846.84,0.635,0.635,SS,2881.7,3.43,Good,
77,80,1000,0,106.08,2997.52,0.635,0.635,SS,2881.7,3.43,Good,
77,80,1000,0,106.16,3368.73,0.635,0.635,SS,2881.7,3.43,Good,
77,80,1000,0,106.2,2876.29,0.635,0.635,SS,2881.7,3.43,Good,
77,80,1000,0,106.24,3089.08,0.635,0.635,SS,2881.7,3.43,Good,
77,80,1000,0,106.28,2980.83,0.635,0.635,SS,2881.7,3.43,Good,
77,80,1000,0,106.31,3553.11,0.635,0.635,SS,2881.7,3.43,Good,
77,80,1000,0,106.34,3056.61,0.635,0.635,SS,2881.7,3.43,Good,
78,80,1000,0,106.35,1806.79,0.645,0.64,SS,2878.1,3.19,Good,
78,80,1000,0,106.37,2049.43,0.645,0.64,SS,2878.1,3.19,Good,
78,80,1000,0,106.41,2700.5,0.645,0.64,SS,2878.1,3.19,Good,
78,80,1000,0,106.43,3089.63,0.645,0.64,SS,2878.1,3.19,Good,
78,80,1000,0,106.45,3402.77,0.645,0.64,SS,2878.1,3.19,Good,
78,80,1000,0,106.46,2930.2,0.645,0.64,SS,2878.1,3.19,Good,
78,80,1000,0,106.46,3143.72,0.645,0.64,SS,2878.1,3.19,Good,
78,80,1000,0,106.45,3073.45,0.645,0.64,SS,2878.1,3.19,Good,
78,80,1000,0,106.44,3649.11,0.645,0.64,SS,2878.1,3.19,Good,
78,80,1000,0,106.43,3144.81,0.645,0.64,SS,2878.1,3.19,Good,
78,80,1000,0,106.42,3225.27,0.645,0.64,SS,2878.1,3.19,Good,
79,80,1000,0,106.4,1332.3,624,0.631,SS,2678.9,3.35,Good,
79,80,1000,0,106.39,1531.68,624,0.631,SS,2678.9,3.35,Good,
79,80,1000,0,106.38,2298.64,624,0.631,SS,2678.9,3.35,Good,
79,80,1000,0,106.37,2785.77,624,0.631,SS,2678.9,3.35,Good,
79,80,1000,0,106.37,2681.96,624,0.631,SS,2678.9,3.35,Good,
79,80,1000,0,106.36,2837.76,624,0.631,SS,2678.9,3.35,Good,
79,80,1000,0,106.36,2689.01,624,0.631,SS,2678.9,3.35,Good,
79,80,1000,0,106.37,3011.83,624,0.631,SS,2678.9,3.35,Good,
79,80,1000,0,106.38,2821.96,624,0.631,SS,2678.9,3.35,Good,
79,80,1000,0,106.39,3110.72,624,0.631,SS,2678.9,3.35,Good,
79,80,1000,0,106.4,3058.3,624,0.631,SS,2678.9,3.35,Good,
80,80,1000,0,106.42,867.96,0.627,0.637,SS,2744.1,3.38,Good,
80,80,1000,0,106.52,2030.04,0.627,0.637,SS,2744.1,3.38,Good,
80,80,1000,0,106.6,2459.15,0.627,0.637,SS,2744.1,3.38,Good,
80,80,1000,0,106.64,2913.13,0.627,0.637,SS,2744.1,3.38,Good,
80,80,1000,0,106.65,2829.87,0.627,0.637,SS,2744.1,3.38,Good,
80,80,1000,0,106.65,3365.67,0.627,0.637,SS,2744.1,3.38,Good,
80,80,1000,0,106.64,2801.78,0.627,0.637,SS,2744.1,3.38,Good,
80,80,1000,0,106.65,3300.65,0.627,0.637,SS,2744.1,3.38,Good,
80,80,1000,0,106.64,2905.45,0.627,0.637,SS,2744.1,3.38,Good,
80,80,1000,0,106.63,3283.41,0.627,0.637,SS,2744.1,3.38,Good,
80,80,1000,0,106.62,3145.36,0.627,0.637,SS,2744.1,3.38,Good,
81,80,1000,0,106.6,793.42,0.63,0.63,SS,2647.2,2.97,Good,
81,80,1000,0,106.59,2208.58,0.63,0.63,SS,2647.2,2.97,Good,
81,80,1000,0,106.58,3047.03,0.63,0.63,SS,2647.2,2.97,Good,
81,80,1000,0,106.58,2715.74,0.63,0.63,SS,2647.2,2.97,Good,
81,80,1000,0,106.57,3051.54,0.63,0.63,SS,2647.2,2.97,Good,
81,80,1000,0,106.54,2830.48,0.63,0.63,SS,2647.2,2.97,Good,
81,80,1000,0,106.53,3333.32,0.63,0.63,SS,2647.2,2.97,Good,
81,80,1000,0,106.43,2995.8,0.63,0.63,SS,2647.2,2.97,Good,
81,80,1000,0,106.36,3095.2,0.63,0.63,SS,2647.2,2.97,Good,
81,80,1000,0,106.31,3000.96,0.63,0.63,SS,2647.2,2.97,Good,
82,80,1000,0,106.29,934.74,0.657,0.637,SS,3049.1,4.25,Good,
82,80,1000,0,106.27,1692.77,0.657,0.637,SS,3049.1,4.25,Good,
82,80,1000,0,106.26,2388.18,0.657,0.637,SS,3049.1,4.25,Good,
82,80,1000,0,106.26,2885.84,0.657,0.637,SS,3049.1,4.25,Good,
82,80,1000,0,106.25,2735.93,0.657,0.637,SS,3049.1,4.25,Good,
82,80,1000,0,106.24,3123.96,0.657,0.637,SS,3049.1,4.25,Good,
82,80,1000,0,106.23,2750.35,0.657,0.637,SS,3049.1,4.25,Good,
82,80,1000,0,106.22,3105.18,0.657,0.637,SS,3049.1,4.25,Good,
82,80,1000,0,106.23,2794.4,0.657,0.637,SS,3049.1,4.25,Good,
82,80,1000,0,106.23,3211.38,0.657,0.637,SS,3049.1,4.25,Good,
82,80,1000,0,106.23,2931.38,0.657,0.637,SS,3049.1,4.25,Good,
83,80,1000,0,106.23,816.91,0.639,0.63,SS,2876.9,3.51,Good,
83,80,1000,0,106.24,1532.8,0.639,0.63,SS,2876.9,3.51,Good,
83,80,1000,0,106.26,2352.63,0.639,0.63,SS,2876.9,3.51,Good,
83,80,1000,0,106.29,2703.68,0.639,0.63,SS,2876.9,3.51,Good,
83,80,1000,0,106.31,2725.85,0.639,0.63,SS,2876.9,3.51,Good,
83,80,1000,0,106.33,2934.9,0.639,0.63,SS,2876.9,3.51,Good,
83,80,1000,0,106.35,2774.63,0.639,0.63,SS,2876.9,3.51,Good,
83,80,1000,0,106.38,3109.06,0.639,0.63,SS,2876.9,3.51,Good,
83,80,1000,0,106.41,2786.39,0.639,0.63,SS,2876.9,3.51,Good,
83,80,1000,0,106.43,3272.39,0.639,0.63,SS,2876.9,3.51,Good,
83,80,1000,0,106.46,2803.62,0.639,0.63,SS,2876.9,3.51,Good,
84,80,1000,0,106.49,1017.56,0.641,0.622,SS,2741.1,3.35,Good,
84,80,1000,0,106.52,1600.86,0.641,0.622,SS,2741.1,3.35,Good,
84,80,1000,0,106.56,2640.6,0.641,0.622,SS,2741.1,3.35,Good,
84,80,1000,0,106.59,2619.67,0.641,0.622,SS,2741.1,3.35,Good,
84,80,1000,0,106.63,2927.27,0.641,0.622,SS,2741.1,3.35,Good,
84,80,1000,0,106.66,2814.64,0.641,0.622,SS,2741.1,3.35,Good,
84,80,1000,0,106.67,3236.45,0.641,0.622,SS,2741.1,3.35,Good,
84,80,1000,0,106.68,2806.07,0.641,0.622,SS,2741.1,3.35,Good,
84,80,1000,0,106.69,3150.28,0.641,0.622,SS,2741.1,3.35,Good,
84,80,1000,0,106.7,2879.88,0.641,0.622,SS,2741.1,3.35,Good,
84,80,1000,0,106.71,3342.59,0.641,0.622,SS,2741.1,3.35,Good,
85,80,800,0,114.5,1267.46,0.641,0.635,SS,2659.2,3.22,Good,
85,80,800,0,114.11,2748.47,0.641,0.635,SS,2659.2,3.22,Good,
85,80,800,0,115.23,2921.39,0.641,0.635,SS,2659.2,3.22,Good,
85,80,800,0,114.77,3091.3,0.641,0.635,SS,2659.2,3.22,Good,
85,80,800,0,114.43,3442.47,0.641,0.635,SS,2659.2,3.22,Good,
85,80,800,0,114.39,3846.45,0.641,0.635,SS,2659.2,3.22,Good,
85,80,800,0,114.78,3284.46,0.641,0.635,SS,2659.2,3.22,Good,
85,80,800,0,114.77,3367.71,0.641,0.635,SS,2659.2,3.22,Good,
86,80,800,0,114.92,2260.16,0.645,0.625,SS,2616.1,3.22,Good,
86,80,800,0,114.96,2511.74,0.645,0.625,SS,2616.1,3.22,Good,
86,80,800,0,115.45,3088.52,0.645,0.625,SS,2616.1,3.22,Good,
86,80,800,0,113.22,3960.14,0.645,0.625,SS,2616.1,3.22,Good,
86,80,800,0,114.34,3539.53,0.645,0.625,SS,2616.1,3.22,Good,
86,80,800,0,113.46,3314.17,0.645,0.625,SS,2616.1,3.22,Good,
86,80,800,0,114.91,3261.86,0.645,0.625,SS,2616.1,3.22,Good,
86,80,800,0,113.5,3663.22,0.645,0.625,SS,2616.1,3.22,Good,
87,80,800,0,115.47,2305.37,0.634,0.63,SS,2890.6,3.75,Good,
87,80,800,0,115.48,2218.68,0.634,0.63,SS,2890.6,3.75,Good,
87,80,800,0,115.38,2872.7,0.634,0.63,SS,2890.6,3.75,Good,
87,80,800,0,115.29,3101.86,0.634,0.63,SS,2890.6,3.75,Good,
87,80,800,0,115.19,3820.43,0.634,0.63,SS,2890.6,3.75,Good,
87,80,800,0,115.1,3536.13,0.634,0.63,SS,2890.6,3.75,Good,
87,80,800,0,115.02,3283.93,0.634,0.63,SS,2890.6,3.75,Good,
87,80,800,0,114.94,3271.86,0.634,0.63,SS,2890.6,3.75,Good,
87,80,800,0,114.86,3745.87,0.634,0.63,SS,2890.6,3.75,Good,
88,80,800,0,114.74,1918.53,0.616,0.629,SS,2976.2,3.35,Good,
88,80,800,0,114.63,2128.47,0.616,0.629,SS,2976.2,3.35,Good,
88,80,800,0,114.53,2848.05,0.616,0.629,SS,2976.2,3.35,Good,
88,80,800,0,114.45,2974.48,0.616,0.629,SS,2976.2,3.35,Good,
88,80,800,0,114.35,3649.58,0.616,0.629,SS,2976.2,3.35,Good,
88,80,800,0,114.25,3453.94,0.616,0.629,SS,2976.2,3.35,Good,
88,80,800,0,114.15,3202.26,0.616,0.629,SS,2976.2,3.35,Good,
88,80,800,0,114.06,3216.19,0.616,0.629,SS,2976.2,3.35,Good,
88,80,800,0,114.05,3573.86,0.616,0.629,SS,2976.2,3.35,Good,
89,80,800,0,114.05,1295.64,0.628,0.634,SS,2992.3,3.31,Explode,
89,80,800,0,114.04,1792.46,0.628,0.634,SS,2992.3,3.31,Explode,
89,80,800,0,114.03,2493.88,0.628,0.634,SS,2992.3,3.31,Explode,
89,80,800,0,114.03,2890.01,0.628,0.634,SS,2992.3,3.31,Explode,
89,80,800,0,114.03,2897.74,0.628,0.634,SS,2992.3,3.31,Explode,
89,80,800,0,114.03,3526.39,0.628,0.634,SS,2992.3,3.31,Explode,
89,80,800,0,114.02,3172.58,0.628,0.634,SS,2992.3,3.31,Explode,
89,80,800,0,114,3222.61,0.628,0.634,SS,2992.3,3.31,Explode,
89,80,800,0,113.99,3086.85,0.628,0.634,SS,2992.3,3.31,Explode,
90,80,800,0,114,1180.33,0.635,0.623,SS,2781.8,3.71,Good,
90,80,800,0,114.02,1589,0.635,0.623,SS,2781.8,3.71,Good,
90,80,800,0,114.03,2071.14,0.635,0.623,SS,2781.8,3.71,Good,
90,80,800,0,114.04,2589.29,0.635,0.623,SS,2781.8,3.71,Good,
90,80,800,0,114.05,2708.76,0.635,0.623,SS,2781.8,3.71,Good,
90,80,800,0,114.07,3388.59,0.635,0.623,SS,2781.8,3.71,Good,
90,80,800,0,114.08,3363.11,0.635,0.623,SS,2781.8,3.71,Good,
90,80,800,0,114.09,3020.95,0.635,0.623,SS,2781.8,3.71,Good,
90,80,800,0,114.09,3091.3,0.635,0.623,SS,2781.8,3.71,Good,
91,80,800,0,114.14,1193.37,0.645,0.653,SS,2843.4,3.47,Good,
91,80,800,0,114.23,1804.89,0.645,0.653,SS,2843.4,3.47,Good,
91,80,800,0,114.33,2512.43,0.645,0.653,SS,2843.4,3.47,Good,
91,80,800,0,114.43,2898.93,0.645,0.653,SS,2843.4,3.47,Good,
91,80,800,0,114.52,2856.49,0.645,0.653,SS,2843.4,3.47,Good,
91,80,800,0,114.62,3456.93,0.645,0.653,SS,2843.4,3.47,Good,
91,80,800,0,114.73,3178,0.645,0.653,SS,2843.4,3.47,Good,
91,80,800,0,114.84,3106.84,0.645,0.653,SS,2843.4,3.47,Good,
91,80,800,0,114.95,3068.97,0.645,0.653,SS,2843.4,3.47,Good,
92,80,800,0,115.02,1060.59,0.645,0.635,SS,2726.7,3.53,Good,
92,80,800,0,115.08,1833.26,0.645,0.635,SS,2726.7,3.53,Good,
92,80,800,0,115.13,2920.8,0.645,0.635,SS,2726.7,3.53,Good,
92,80,800,0,115.19,3221.54,0.645,0.635,SS,2726.7,3.53,Good,
92,80,800,0,115.25,2940.17,0.645,0.635,SS,2726.7,3.53,Good,
92,80,800,0,115.31,3113.48,0.645,0.635,SS,2726.7,3.53,Good,
92,80,800,0,115.35,3215.66,0.645,0.635,SS,2726.7,3.53,Good,
92,80,800,0,115.4,3637.78,0.645,0.635,SS,2726.7,3.53,Good,
92,80,800,0,115.4,3074.57,0.645,0.635,SS,2726.7,3.53,Good,
93,80,800,0,115.42,943.9,0.638,0.65,SS,2783.6,3.41,Good,
93,80,800,0,115.44,2364.3,0.638,0.65,SS,2783.6,3.41,Good,
93,80,800,0,115.44,3181.24,0.638,0.65,SS,2783.6,3.41,Good,
93,80,800,0,115.45,3094.64,0.638,0.65,SS,2783.6,3.41,Good,
93,80,800,0,115.44,3024.37,0.638,0.65,SS,2783.6,3.41,Good,
93,80,800,0,115.41,3026.07,0.638,0.65,SS,2783.6,3.41,Good,
93,80,800,0,115.39,3321.43,0.638,0.65,SS,2783.6,3.41,Good,
93,80,800,0,115.36,3487.64,0.638,0.65,SS,2783.6,3.41,Good,
94,80,800,0,115.32,1073.49,0.645,0.632,SS,2644.8,3.28,Good,
94,80,800,0,115.27,2275.33,0.645,0.632,SS,2644.8,3.28,Good,
94,80,800,0,115.24,2814.03,0.645,0.632,SS,2644.8,3.28,Good,
94,80,800,0,115.22,2827.44,0.645,0.632,SS,2644.8,3.28,Good,
94,80,800,0,115.2,3445.97,0.645,0.632,SS,2644.8,3.28,Good,
94,80,800,0,115.17,3164.44,0.645,0.632,SS,2644.8,3.28,Good,
94,80,800,0,115.15,3119.55,0.645,0.632,SS,2644.8,3.28,Good,
94,80,800,0,115.13,3066.73,0.645,0.632,SS,2644.8,3.28,Good,
95,80,800,0,115.11,1140.31,0.623,0.633,SS,2585.6,3.14,Good,
95,80,800,0,115.08,1892.35,0.623,0.633,SS,2585.6,3.14,Good,
95,80,800,0,115.02,2582.64,0.623,0.633,SS,2585.6,3.14,Good,
95,80,800,0,114.97,2860.7,0.623,0.633,SS,2585.6,3.14,Good,
95,80,800,0,114.94,2861.3,0.623,0.633,SS,2585.6,3.14,Good,
95,80,800,0,114.9,3387.57,0.623,0.633,SS,2585.6,3.14,Good,
95,80,800,0,114.87,3290.21,0.623,0.633,SS,2585.6,3.14,Good,
95,80,800,0,114.83,3048.72,0.623,0.633,SS,2585.6,3.14,Good,
95,80,800,0,114.79,3100.19,0.623,0.633,SS,2585.6,3.14,Good,
96,80,800,0,114.78,1421,0.634,0.636,SS,2996.5,3.22,Good,
96,80,800,0,114.82,1908.64,0.634,0.636,SS,2996.5,3.22,Good,
96,80,800,0,114.85,2553.17,0.634,0.636,SS,2996.5,3.22,Good,
96,80,800,0,114.89,3127.81,0.634,0.636,SS,2996.5,3.22,Good,
96,80,800,0,114.91,3230.07,0.634,0.636,SS,2996.5,3.22,Good,
96,80,800,0,114.93,2945.43,0.634,0.636,SS,2996.5,3.22,Good,
96,80,800,0,114.94,3072.33,0.634,0.636,SS,2996.5,3.22,Good,
96,80,800,0,114.95,3145.9,0.634,0.636,SS,2996.5,3.22,Good,
96,80,800,0,114.97,3525.9,0.634,0.636,SS,2996.5,3.22,Good,
97,80,800,0,115,1200.56,0.625,0.636,SS,2787.8,3.46,Good,
97,80,800,0,115.04,2783.92,0.625,0.636,SS,2787.8,3.46,Good,
97,80,800,0,115.09,3137.14,0.625,0.636,SS,2787.8,3.46,Good,
97,80,800,0,115.14,2806.07,0.625,0.636,SS,2787.8,3.46,Good,
97,80,800,0,115.17,2975.64,0.625,0.636,SS,2787.8,3.46,Good,
97,80,800,0,115.2,3079.04,0.625,0.636,SS,2787.8,3.46,Good,
97,80,800,0,115.24,3493.55,0.625,0.636,SS,2787.8,3.46,Good,
97,80,800,0,115.28,2968.11,0.625,0.636,SS,2787.8,3.46,Good,
98,80,800,0,115.33,897.19,0.632,0.634,SS,2565.9,3.26,Good,
98,80,800,0,115.38,1954.06,0.632,0.634,SS,2565.9,3.26,Good,
98,80,800,0,115.44,2964.05,0.632,0.634,SS,2565.9,3.26,Good,
98,80,800,0,115.51,2803,0.632,0.634,SS,2565.9,3.26,Good,
98,80,800,0,115.55,2979.1,0.632,0.634,SS,2565.9,3.26,Good,
98,80,800,0,115.6,2894.18,0.632,0.634,SS,2565.9,3.26,Good,
98,80,800,0,115.66,3408.33,0.632,0.634,SS,2565.9,3.26,Good,
98,80,800,0,115.72,3238.58,0.632,0.634,SS,2565.9,3.26,Good,
98,80,800,0,115.78,3086.85,0.632,0.634,SS,2565.9,3.26,Good,
99,80,800,0,115.78,1238.63,0.653,0.635,SS,2582,3.09,Good,
99,80,800,0,115.7,2416.11,0.653,0.635,SS,2582,3.09,Good,
99,80,800,0,115.63,3315.73,0.653,0.635,SS,2582,3.09,Good,
99,80,800,0,115.57,2988.9,0.653,0.635,SS,2582,3.09,Good,
99,80,800,0,115.52,3076.24,0.653,0.635,SS,2582,3.09,Good,
99,80,800,0,115.47,2995.22,0.653,0.635,SS,2582,3.09,Good,
99,80,800,0,115.42,3514.17,0.653,0.635,SS,2582,3.09,Good,
99,80,800,0,115.37,3366.69,0.653,0.635,SS,2582,3.09,Good,
100,80,800,0,115.36,1105.07,0.626,0.631,SS,2783.6,3.55,Good,
100,80,800,0,115.33,2329.12,0.626,0.631,SS,2783.6,3.55,Good,
100,80,800,0,115.3,2870.91,0.626,0.631,SS,2783.6,3.55,Good,
100,80,800,0,115.27,3221.54,0.626,0.631,SS,2783.6,3.55,Good,
100,80,800,0,115.25,2915.49,0.626,0.631,SS,2783.6,3.55,Good,
100,80,800,0,115.22,3031.19,0.626,0.631,SS,2783.6,3.55,Good,
100,80,800,0,115.2,3128.36,0.626,0.631,SS,2783.6,3.55,Good,
100,80,800,0,115.17,3559.4,0.626,0.631,SS,2783.6,3.55,Good,
100,80,800,0,115.14,3037.42,0.626,0.631,SS,2783.6,3.55,Good,
101,80,800,0,115.12,1276.92,0.625,0.631,SS,2683.1,3.41,Good,
101,80,800,0,115.19,1954.94,0.625,0.631,SS,2683.1,3.41,Good,
101,80,800,0,115.26,2882.27,0.625,0.631,SS,2683.1,3.41,Good,
101,80,800,0,115.32,3145.36,0.625,0.631,SS,2683.1,3.41,Good,
101,80,800,0,115.38,2874.5,0.625,0.631,SS,2683.1,3.41,Good,
101,80,800,0,115.43,3040.82,0.625,0.631,SS,2683.1,3.41,Good,
101,80,800,0,115.48,3029.48,0.625,0.631,SS,2683.1,3.41,Good,
101,80,800,0,115.53,3429.96,0.625,0.631,SS,2683.1,3.41,Good,
101,80,800,0,115.54,2929.03,0.625,0.631,SS,2683.1,3.41,Good,
102,80,800,0,115.56,918.03,0.629,0.628,SS,2757.8,3.45,Good,
102,80,800,0,115.59,1903.22,0.629,0.628,SS,2757.8,3.45,Good,
102,80,800,0,115.61,2534.92,0.629,0.628,SS,2757.8,3.45,Good,
102,80,800,0,115.63,3299.61,0.629,0.628,SS,2757.8,3.45,Good,
102,80,800,0,115.65,2981.41,0.629,0.628,SS,2757.8,3.45,Good,
102,80,800,0,115.67,2952.43,0.629,0.628,SS,2757.8,3.45,Good,
102,80,800,0,115.69,2919.62,0.629,0.628,SS,2757.8,3.45,Good,
102,80,800,0,115.72,3309.5,0.629,0.628,SS,2757.8,3.45,Good,
102,80,800,0,115.75,3398.72,0.629,0.628,SS,2757.8,3.45,Good,
103,80,800,0,115.78,1060.59,0.631,0.63,SS,2657.4,3.22,Good,
103,80,800,0,115.8,2030.04,0.631,0.63,SS,2657.4,3.22,Good,
103,80,800,0,115.82,2571.97,0.631,0.63,SS,2657.4,3.22,Good,
103,80,800,0,115.84,3179.08,0.631,0.63,SS,2657.4,3.22,Good,
103,80,800,0,115.86,3218.87,0.631,0.63,SS,2657.4,3.22,Good,
103,80,800,0,115.87,2956.5,0.631,0.63,SS,2657.4,3.22,Good,
103,80,800,0,115.89,3061.11,0.631,0.63,SS,2657.4,3.22,Good,
103,80,800,0,115.91,3172.58,0.631,0.63,SS,2657.4,3.22,Good,
103,80,800,0,115.91,3560.85,0.631,0.63,SS,2657.4,3.22,Good,
104,80,800,0,115.91,1401.5,0.628,0.635,SS,2578.4,2.99,Good,
104,80,800,0,115.92,1723.98,0.628,0.635,SS,2578.4,2.99,Good,
104,80,800,0,115.92,2413.97,0.628,0.635,SS,2578.4,2.99,Good,
104,80,800,0,115.92,2764.08,0.628,0.635,SS,2578.4,2.99,Good,
104,80,800,0,115.93,3111.82,0.628,0.635,SS,2578.4,2.99,Good,
104,80,800,0,115.93,3397.71,0.628,0.635,SS,2578.4,2.99,Good,
104,80,800,0,115.93,2961.15,0.628,0.635,SS,2578.4,2.99,Good,
104,80,800,0,115.94,3137.69,0.628,0.635,SS,2578.4,2.99,Good,
104,80,800,0,115.94,3088.52,0.628,0.635,SS,2578.4,2.99,Good,
105,80,800,0,115.94,1030.99,0.632,0.634,SS,2777.6,3.37,Good,
105,80,800,0,115.95,1970.71,0.632,0.634,SS,2777.6,3.37,Good,
105,80,800,0,115.96,2775.87,0.632,0.634,SS,2777.6,3.37,Good,
105,80,800,0,115.96,2853.48,0.632,0.634,SS,2777.6,3.37,Good,
105,80,800,0,115.97,2851.67,0.632,0.634,SS,2777.6,3.37,Good,
105,80,800,0,115.98,2864.31,0.632,0.634,SS,2777.6,3.37,Good,
105,80,800,0,115.99,3214.59,0.632,0.634,SS,2777.6,3.37,Good,
105,80,800,0,116,3390.11,0.632,0.634,SS,2777.6,3.37,Good,
105,80,800,0,116,2954.17,0.632,0.634,SS,2777.6,3.37,Good,
106,80,800,0,116.01,746.51,0.639,0.637,SS,2702.2,3.34,Good,
106,80,800,0,116.02,2008.74,0.639,0.637,SS,2702.2,3.34,Good,
106,80,800,0,116.03,2561.24,0.639,0.637,SS,2702.2,3.34,Good,
106,80,800,0,116.04,2736.56,0.639,0.637,SS,2702.2,3.34,Good,
106,80,800,0,116.05,3257.11,0.639,0.637,SS,2702.2,3.34,Good,
106,80,800,0,116.07,3345.68,0.639,0.637,SS,2702.2,3.34,Good,
106,80,800,0,116.08,2995.8,0.639,0.637,SS,2702.2,3.34,Good,
106,80,800,0,116.09,3094.64,0.639,0.637,SS,2702.2,3.34,Good,
106,80,800,0,116.1,3162.81,0.639,0.637,SS,2702.2,3.34,Good,
107,80,800,0,116.1,1150.82,0.638,0.64,SS,2652,3.1,Good,
107,80,800,0,116.08,1837.94,0.638,0.64,SS,2652,3.1,Good,
107,80,800,0,116.05,3080.71,0.638,0.64,SS,2652,3.1,Good,
107,80,800,0,116.03,3275.54,0.638,0.64,SS,2652,3.1,Good,
107,80,800,0,116.02,2965.79,0.638,0.64,SS,2652,3.1,Good,
107,80,800,0,116.02,3044.77,0.638,0.64,SS,2652,3.1,Good,
107,80,800,0,116.01,3312.1,0.638,0.64,SS,2652,3.1,Good,
107,80,800,0,116.01,3627.37,0.638,0.64,SS,2652,3.1,Good,
107,80,800,0,116.01,3104.63,0.638,0.64,SS,2652,3.1,Good,
108,80,800,0,116,1565,0.636,0.639,SS,2665.1,3.14,Good,
108,80,800,0,115.98,2028.34,0.636,0.639,SS,2665.1,3.14,Good,
108,80,800,0,115.97,2680.04,0.636,0.639,SS,2665.1,3.14,Good,
108,80,800,0,115.96,2830.48,0.636,0.639,SS,2665.1,3.14,Good,
108,80,800,0,115.94,3319.88,0.636,0.639,SS,2665.1,3.14,Good,
108,80,800,0,115.93,3389.6,0.636,0.639,SS,2665.1,3.14,Good,
108,80,800,0,115.91,2999.81,0.636,0.639,SS,2665.1,3.14,Good,
108,80,800,0,115.9,3132.21,0.636,0.639,SS,2665.1,3.14,Good,
108,80,800,0,115.89,3219.4,0.636,0.639,SS,2665.1,3.14,Good,
109,80,800,0,115.89,1312.79,0.638,0.632,SS,2580.8,3.75,Good,
109,80,800,0,115.87,2269.27,0.638,0.632,SS,2580.8,3.75,Good,
109,80,800,0,115.86,3246.53,0.638,0.632,SS,2580.8,3.75,Good,
109,80,800,0,115.85,3046.47,0.638,0.632,SS,2580.8,3.75,Good,
109,80,800,0,115.84,3015.83,0.638,0.632,SS,2580.8,3.75,Good,
109,80,800,0,115.83,2957.08,0.638,0.632,SS,2580.8,3.75,Good,
109,80,800,0,115.82,3452.45,0.638,0.632,SS,2580.8,3.75,Good,
109,80,800,0,115.8,3371.29,0.638,0.632,SS,2580.8,3.75,Good,
110,80,800,0,115.77,1484.93,0.642,0.634,SS,2981.5,3.2,Good,
110,80,800,0,115.76,2690.29,0.642,0.634,SS,2981.5,3.2,Good,
110,80,800,0,115.74,3025.51,0.642,0.634,SS,2981.5,3.2,Good,
110,80,800,0,115.71,3053.23,0.642,0.634,SS,2981.5,3.2,Good,
110,80,800,0,115.69,3622.15,0.642,0.634,SS,2981.5,3.2,Good,
110,80,800,0,115.66,3163.35,0.642,0.634,SS,2981.5,3.2,Good,
110,80,800,0,115.63,3115.69,0.642,0.634,SS,2981.5,3.2,Good,
110,80,800,0,115.6,3074.57,0.642,0.634,SS,2981.5,3.2,Good,
111,80,800,0,115.55,1568.3,0.638,0.634,SS,2832,2.96,Good,
111,80,800,0,115.5,2117.94,0.638,0.634,SS,2832,2.96,Good,
111,80,800,0,115.49,2728.38,0.638,0.634,SS,2832,2.96,Good,
111,80,800,0,115.51,3464.88,0.638,0.634,SS,2832,2.96,Good,
111,80,800,0,115.52,3130.01,0.638,0.634,SS,2832,2.96,Good,
111,80,800,0,115.51,3019.25,0.638,0.634,SS,2832,2.96,Good,
111,80,800,0,115.5,3011.26,0.638,0.634,SS,2832,2.96,Good,
111,80,800,0,115.5,3483.69,0.638,0.634,SS,2832,2.96,Good,
111,80,800,0,115.49,3371.8,0.638,0.634,SS,2832,2.96,Good,
112,80,800,0,115.48,1578.14,0.634,0.635,SS,2594,3.28,Good,
112,80,800,0,115.49,2303.87,0.634,0.635,SS,2594,3.28,Good,
112,80,800,0,115.5,2637.99,0.634,0.635,SS,2594,3.28,Good,
112,80,800,0,115.51,2866.71,0.634,0.635,SS,2594,3.28,Good,
112,80,800,0,115.53,2892.99,0.634,0.635,SS,2594,3.28,Good,
112,80,800,0,115.54,3500.93,0.634,0.635,SS,2594,3.28,Good,
112,80,800,0,115.56,3241.76,0.634,0.635,SS,2594,3.28,Good,
112,80,800,0,115.58,3015.83,0.634,0.635,SS,2594,3.28,Good,
112,80,800,0,115.61,3100.19,0.634,0.635,SS,2594,3.28,Good,
113,80,800,0,115.65,1150.82,0.632,0.632,SS,2511.4,3.02,Good,
113,80,800,0,115.69,1769.28,0.632,0.632,SS,2511.4,3.02,Good,
113,80,800,0,115.73,2334.28,0.632,0.632,SS,2511.4,3.02,Good,
113,80,800,0,115.76,3221,0.632,0.632,SS,2511.4,3.02,Good,
113,80,800,0,115.79,3052.11,0.632,0.632,SS,2511.4,3.02,Good,
113,80,800,0,115.83,3027.78,0.632,0.632,SS,2511.4,3.02,Good,
113,80,800,0,115.85,2998.09,0.632,0.632,SS,2511.4,3.02,Good,
113,80,800,0,115.88,3384.52,0.632,0.632,SS,2511.4,3.02,Good,
113,80,800,0,115.92,3435.47,0.632,0.632,SS,2511.4,3.02,Good,
114,80,800,0,115.92,1467.45,0.646,0.651,SS,3062.9,3.28,Good,
114,80,800,0,115.93,1693.79,0.646,0.651,SS,3062.9,3.28,Good,
114,80,800,0,115.93,2536.95,0.646,0.651,SS,3062.9,3.28,Good,
114,80,800,0,115.95,2810.36,0.646,0.651,SS,3062.9,3.28,Good,
114,80,800,0,115.96,2739.07,0.646,0.651,SS,3062.9,3.28,Good,
114,80,800,0,115.97,3349.28,0.646,0.651,SS,3062.9,3.28,Good,
114,80,800,0,115.98,3195.81,0.646,0.651,SS,3062.9,3.28,Good,
114,80,800,0,115.98,3025.51,0.646,0.651,SS,3062.9,3.28,Good,
114,80,800,0,115.99,3034.59,0.646,0.651,SS,3062.9,3.28,Good,
115,80,800,0,116,711.11,0.633,0.629,SS,2809.9,3.44,Good,
115,80,800,0,116,2702.41,0.633,0.629,SS,2809.9,3.44,Good,
115,80,800,0,115.99,2715.11,0.633,0.629,SS,2809.9,3.44,Good,
115,80,800,0,115.99,2932.55,0.633,0.629,SS,2809.9,3.44,Good,
115,80,800,0,115.99,2990.05,0.633,0.629,SS,2809.9,3.44,Good,
115,80,800,0,115.98,3555.53,0.633,0.629,SS,2809.9,3.44,Good,
115,80,800,0,115.99,3044.77,0.633,0.629,SS,2809.9,3.44,Good,
115,80,800,0,115.98,3086.29,0.633,0.629,SS,2809.9,3.44,Good,
116,80,800,0,115.97,1255.19,0.633,0.64,SS,2643,3.07,Good,
116,80,800,0,115.98,2231.05,0.633,0.64,SS,2643,3.07,Good,
116,80,800,0,116,2590.62,0.633,0.64,SS,2643,3.07,Good,
116,80,800,0,116.02,2760.96,0.633,0.64,SS,2643,3.07,Good,
116,80,800,0,116.02,3223.14,0.633,0.64,SS,2643,3.07,Good,
116,80,800,0,116.02,3358,0.633,0.64,SS,2643,3.07,Good,
116,80,800,0,116.03,2941.92,0.633,0.64,SS,2643,3.07,Good,
116,80,800,0,116.04,3088.52,0.633,0.64,SS,2643,3.07,Good,
116,80,800,0,116.04,3104.63,0.633,0.64,SS,2643,3.07,Good,
117,80,800,0,116.03,639.81,0.632,0.634,SS,2760.2,3.73,Good,
117,80,800,0,116.01,2311.33,0.642,0.644,SS,2760.2,3.73,Good,
117,80,800,0,116.01,2831.7,0.642,0.644,SS,2760.2,3.73,Good,
117,80,800,0,116.01,3184.49,0.642,0.644,SS,2760.2,3.73,Good,
117,80,800,0,116.01,2825.01,0.642,0.644,SS,2760.2,3.73,Good,
117,80,800,0,116,3056.05,0.642,0.644,SS,2760.2,3.73,Good,
117,80,800,0,115.99,2920.21,0.642,0.644,SS,2760.2,3.73,Good,
117,80,800,0,115.98,3508.78,0.642,0.644,SS,2760.2,3.73,Good,
118,80,800,0,115.95,835.65,0.635,0.635,SS,2692.7,3.42,Good,
118,80,800,0,115.94,2123.62,0.635,0.635,SS,2692.7,3.42,Good,
118,80,800,0,115.94,3006.12,0.635,0.635,SS,2692.7,3.42,Good,
118,80,800,0,115.93,3068.41,0.635,0.635,SS,2692.7,3.42,Good,
118,80,800,0,115.92,2895.96,0.635,0.635,SS,2692.7,3.42,Good,
118,80,800,0,115.92,2979.1,0.635,0.635,SS,2692.7,3.42,Good,
118,80,800,0,115.92,3100.19,0.635,0.635,SS,2692.7,3.42,Good,
118,80,800,0,115.91,3470.34,0.635,0.635,SS,2692.7,3.42,Good,
119,80,800,0,115.88,1306.22,0.627,0.641,SS,2685.5,3.28,Good,
119,80,800,0,115.84,2179.58,0.627,0.641,SS,2685.5,3.28,Good,
119,80,800,0,115.86,3205.48,0.627,0.641,SS,2685.5,3.28,Good,
119,80,800,0,115.88,3003.83,0.627,0.641,SS,2685.5,3.28,Good,
119,80,800,0,115.89,2963.47,0.627,0.641,SS,2685.5,3.28,Good,
119,80,800,0,115.9,2934.31,0.627,0.641,SS,2685.5,3.28,Good,
119,80,800,0,115.9,3266.08,0.627,0.641,SS,2685.5,3.28,Good,
119,80,800,0,115.9,3357.48,0.627,0.641,SS,2685.5,3.28,Good,
119,80,800,0,115.91,2965.79,0.627,0.641,SS,2685.5,3.28,Good,
120,80,800,0,115.9,837.7,0.637,0.623,SS,2796.1,3.3,Good,
120,80,800,0,115.91,2389.62,0.637,0.623,SS,2796.1,3.3,Good,
120,80,800,0,115.92,2749.73,0.637,0.623,SS,2796.1,3.3,Good,
120,80,800,0,115.93,3048.16,0.637,0.623,SS,2796.1,3.3,Good,
120,80,800,0,115.93,3338.47,0.637,0.623,SS,2796.1,3.3,Good,
120,80,800,0,115.93,2882.86,0.637,0.623,SS,2796.1,3.3,Good,
120,80,800,0,115.93,3050.98,0.637,0.623,SS,2796.1,3.3,Good,
120,80,800,0,115.93,3011.83,0.637,0.623,SS,2796.1,3.3,Good,
121,80,800,0,115.89,873.88,0.623,0.637,SS,2677.7,3.25,Good,
121,80,800,0,115.83,2007.89,0.623,0.637,SS,2677.7,3.25,Good,
121,80,800,0,115.77,2553.17,0.623,0.637,SS,2677.7,3.25,Good,
121,80,800,0,115.71,3473.31,0.623,0.637,SS,2677.7,3.25,Good,
121,80,800,0,115.64,3016.97,0.623,0.637,SS,2677.7,3.25,Good,
121,80,800,0,115.56,3230.6,0.623,0.637,SS,2677.7,3.25,Good,
121,80,800,0,115.48,3091.86,0.623,0.637,SS,2677.7,3.25,Good,
121,80,800,0,115.39,3715.44,0.623,0.637,SS,2677.7,3.25,Good,
121,80,800,0,115.31,3362.09,0.623,0.637,SS,2677.7,3.25,Good,
122,80,800,0,115.21,1611.57,0.624,0.631,SS,2723.2,3.24,Good,
122,80,800,0,115.09,2728.38,0.624,0.631,SS,2723.2,3.24,Good,
122,80,800,0,114.96,2976.79,0.624,0.631,SS,2723.2,3.24,Good,
122,80,800,0,114.82,3014.69,0.624,0.631,SS,2723.2,3.24,Good,
122,80,800,0,114.67,3443.97,0.624,0.631,SS,2723.2,3.24,Good,
122,80,800,0,114.51,3518.57,0.624,0.631,SS,2723.2,3.24,Good,
122,80,800,0,114.33,3082.39,0.624,0.631,SS,2723.2,3.24,Good,
122,80,800,0,114.15,3298.04,0.624,0.631,SS,2723.2,3.24,Good,
123,80,800,0,114.04,1749.73,0.632,0.665,SS,2770,2.95,Good,
123,80,800,0,113.79,2970.43,0.632,0.665,SS,2770,2.95,Good,
123,80,800,0,113.53,3436.97,0.632,0.665,SS,2770,2.95,Good,
123,80,800,0,113.29,3082.95,0.632,0.665,SS,2770,2.95,Good,
123,80,800,0,113.06,3221,0.632,0.665,SS,2770,2.95,Good,
123,80,800,0,112.83,3395.18,0.632,0.665,SS,2770,2.95,Good,
123,80,800,0,112.61,3930.06,0.632,0.665,SS,2770,2.95,Good,
123,80,800,0,112.38,3333.32,0.632,0.665,SS,2770,2.95,Good,
124,80,800,0,112.38,1334.87,0.632,624,SS,3025.2,3,Good,
124,80,800,0,112.38,2742.21,0.632,624,SS,3025.2,3,Good,
124,80,800,0,112.42,2926.09,0.632,624,SS,3025.2,3,Good,
124,80,800,0,112.47,3119.55,0.632,624,SS,3025.2,3,Good,
124,80,800,0,112.52,3242.29,0.632,624,SS,3025.2,3,Good,
124,80,800,0,112.56,3747.7,0.632,624,SS,3025.2,3,Good,
124,80,800,0,112.61,3156.28,0.632,624,SS,3025.2,3,Good,
124,80,800,0,112.66,3278.69,0.632,624,SS,3025.2,3,Good,
125,80,800,0,112.75,1307.54,0.637,0.644,SS,2963,3.44,Good,
125,80,800,0,112.86,2127.67,0.637,0.644,SS,2963,3.44,Good,
125,80,800,0,113.13,3272.39,0.637,0.644,SS,2963,3.44,Good,
125,80,800,0,113.41,3342.59,0.637,0.644,SS,2963,3.44,Good,
125,80,800,0,113.66,3027.21,0.637,0.644,SS,2963,3.44,Good,
125,80,800,0,113.92,3140.43,0.637,0.644,SS,2963,3.44,Good,
125,80,800,0,114.16,3281.84,0.637,0.644,SS,2963,3.44,Good,
125,80,800,0,114.4,3713.59,0.637,0.644,SS,2963,3.44,Good,
125,80,800,0,114.64,3127.81,0.637,0.644,SS,2963,3.44,Good,
126,80,800,0,114.64,1935.48,0.625,0.634,SS,2726.7,3.28,Good,
126,80,800,0,114.49,1995,0.625,0.634,SS,2726.7,3.28,Good,
126,80,800,0,114.36,2936.07,0.625,0.634,SS,2726.7,3.28,Good,
126,80,800,0,114.25,3548.75,0.625,0.634,SS,2726.7,3.28,Good,
126,80,800,0,114.15,3084.06,0.625,0.634,SS,2726.7,3.28,Good,
126,80,800,0,114.05,3256.06,0.625,0.634,SS,2726.7,3.28,Good,
126,80,800,0,113.96,3144.81,0.625,0.634,SS,2726.7,3.28,Good,
126,80,800,0,113.88,3771.95,0.625,0.634,SS,2726.7,3.28,Good,
126,80,800,0,113.8,3341.56,0.625,0.634,SS,2726.7,3.28,Good,
127,80,800,0,113.81,1270.17,0.625,0.626,SS,3123.9,3.45,Good,
127,80,800,0,113.82,2275.33,0.625,0.626,SS,3123.9,3.45,Good,
127,80,800,0,113.84,3201.19,0.625,0.626,SS,3123.9,3.45,Good,
127,80,800,0,113.85,3126.16,0.625,0.626,SS,3123.9,3.45,Good,
127,80,800,0,113.85,3040.82,0.625,0.626,SS,3123.9,3.45,Good,
127,80,800,0,113.84,3025.51,0.625,0.626,SS,3123.9,3.45,Good,
127,80,800,0,113.85,3419.41,0.625,0.626,SS,3123.9,3.45,Good,
127,80,800,0,113.86,3519.06,0.625,0.626,SS,3123.9,3.45,Good,
127,80,800,0,113.87,3106.29,0.625,0.626,SS,3123.9,3.45,Good,
128,80,800,0,114.05,1055.72,0.634,0.633,SS,2437.3,2.91,Good,
128,80,800,0,114.22,2362.84,0.634,0.633,SS,2437.3,2.91,Good,
128,80,800,0,114.36,2804.84,0.634,0.633,SS,2437.3,2.91,Good,
128,80,800,0,114.48,3311.06,0.634,0.633,SS,2437.3,2.91,Good,
128,80,800,0,114.61,3509.27,0.634,0.633,SS,2437.3,2.91,Good,
128,80,800,0,114.74,3087.41,0.634,0.633,SS,2437.3,2.91,Good,
128,80,800,0,114.86,3265.02,0.634,0.633,SS,2437.3,2.91,Good,
128,80,800,0,114.99,3318.32,0.634,0.633,SS,2437.3,2.91,Good,
128,80,800,0,115,3880.29,0.634,0.633,SS,2437.3,2.91,Good,
129,80,800,0,115,1149.32,0.645,0.64,SS,2884.1,3.31,Good,
129,80,800,0,114.92,2231.82,0.645,0.64,SS,2884.1,3.31,Good,
129,80,800,0,114.86,2729.01,0.645,0.64,SS,2884.1,3.31,Good,
129,80,800,0,114.82,2783.92,0.645,0.64,SS,2884.1,3.31,Good,
129,80,800,0,114.8,3448.46,0.645,0.64,SS,2884.1,3.31,Good,
129,80,800,0,114.79,3347.22,0.645,0.64,SS,2884.1,3.31,Good,
129,80,800,0,114.77,3074.57,0.645,0.64,SS,2884.1,3.31,Good,
129,80,800,0,114.76,3170.41,0.645,0.64,SS,2884.1,3.31,Good,
130,80,800,0,114.68,1187.59,0.629,0.641,SS,2787.2,3.4,Good,
130,80,800,0,114.62,2446.53,0.629,0.641,SS,2787.2,3.4,Good,
130,80,800,0,114.56,3395.18,0.629,0.641,SS,2787.2,3.4,Good,
130,80,800,0,114.53,3094.08,0.629,0.641,SS,2787.2,3.4,Good,
130,80,800,0,114.49,3101.86,0.629,0.641,SS,2787.2,3.4,Good,
130,80,800,0,114.45,3035.72,0.629,0.641,SS,2787.2,3.4,Good,
130,80,800,0,114.4,3445.97,0.629,0.641,SS,2787.2,3.4,Good,
130,80,800,0,114.37,3519.55,0.629,0.641,SS,2787.2,3.4,Good,
130,80,800,0,114.32,3082.39,0.629,0.641,SS,2787.2,3.4,Good,
131,80,800,0,114.29,1044.25,0.637,0.622,SS,2725.6,3.72,Good,
131,80,800,0,114.33,2336.49,0.637,0.622,SS,2725.6,3.72,Good,
131,80,800,0,114.36,2747.22,0.637,0.622,SS,2725.6,3.72,Good,
131,80,800,0,114.42,2958.25,0.637,0.622,SS,2725.6,3.72,Good,
131,80,800,0,114.43,3247.59,0.637,0.622,SS,2725.6,3.72,Good,
131,80,800,0,114.44,3624.99,0.637,0.622,SS,2725.6,3.72,Good,
131,80,800,0,114.44,3070.65,0.637,0.622,SS,2725.6,3.72,Good,
131,80,800,0,114.44,3265.02,0.637,0.622,SS,2725.6,3.72,Good,
131,80,800,0,114.45,3159.54,0.637,0.622,SS,2725.6,3.72,Good,
132,80,800,0,114.45,965.52,0.634,0.639,SS,2804.5,3.52,Good,
132,80,800,0,114.45,2273.81,0.634,0.639,SS,2804.5,3.52,Good,
132,80,800,0,114.45,2750.98,0.634,0.639,SS,2804.5,3.52,Good,
132,80,800,0,114.44,3300.65,0.634,0.639,SS,2804.5,3.52,Good,
132,80,800,0,114.42,2872.7,0.634,0.639,SS,2804.5,3.52,Good,
132,80,800,0,114.41,3063.36,0.634,0.639,SS,2804.5,3.52,Good,
132,80,800,0,114.4,2945.43,0.634,0.639,SS,2804.5,3.52,Good,
132,80,800,0,114.38,3430.46,0.634,0.639,SS,2804.5,3.52,Good,
133,80,800,0,114.42,1147.82,0.623,0.634,SS,2726.1,3.62,Good,
133,80,800,0,114.46,2165.33,0.623,0.634,SS,2726.1,3.62,Good,
133,80,800,0,114.51,2740.33,0.623,0.634,SS,2726.1,3.62,Good,
133,80,800,0,114.56,2859.5,0.623,0.634,SS,2726.1,3.62,Good,
133,80,800,0,114.59,3317.8,0.623,0.634,SS,2726.1,3.62,Good,
133,80,800,0,114.62,3444.97,0.623,0.634,SS,2726.1,3.62,Good,
133,80,800,0,114.64,3006.69,0.623,0.634,SS,2726.1,3.62,Good,
133,80,800,0,114.66,3142.08,0.623,0.634,SS,2726.1,3.62,Good,
133,80,800,0,114.68,3150.28,0.623,0.634,SS,2726.1,3.62,Good,
134,80,800,0,114.62,1050.82,0.636,0.648,SS,2834.4,3.72,Good,
134,80,800,0,114.62,1914.04,0.636,0.648,SS,2834.4,3.72,Good,
134,80,800,0,114.64,3131.66,0.636,0.648,SS,2834.4,3.72,Good,
134,80,800,0,114.66,2953.01,0.636,0.648,SS,2834.4,3.72,Good,
134,80,800,0,114.66,3008.97,0.636,0.648,SS,2834.4,3.72,Good,
134,80,800,0,114.67,2953.01,0.636,0.648,SS,2834.4,3.72,Good,
134,80,800,0,114.68,3263.44,0.636,0.648,SS,2834.4,3.72,Good,
134,80,800,0,114.69,3467.36,0.636,0.648,SS,2834.4,3.72,Good,
134,80,800,0,114.71,2983.72,0.636,0.648,SS,2834.4,3.72,Good,
135,80,800,0,114.64,1416.15,0.639,0.635,SS,2541.9,3.19,Good,
135,80,800,0,114.58,2203.91,0.639,0.635,SS,2541.9,3.19,Good,
135,80,800,0,114.51,3163.89,0.639,0.635,SS,2541.9,3.19,Good,
135,80,800,0,114.44,2756.6,0.639,0.635,SS,2541.9,3.19,Good,
135,80,800,0,114.4,3097.97,0.639,0.635,SS,2541.9,3.19,Good,
135,80,800,0,114.35,3013.54,0.639,0.635,SS,2541.9,3.19,Good,
135,80,800,0,114.31,3576.27,0.639,0.635,SS,2541.9,3.19,Good,
135,80,800,0,114.26,3206.55,0.639,0.635,SS,2541.9,3.19,Good,
135,80,800,0,114.26,3178,0.639,0.635,SS,2541.9,3.19,Good,
136,80,600,0,103.91,2349.7,0.639,0.628,SS,3051.5,3.83,Good,
136,80,600,0,103.78,2372.29,0.639,0.628,SS,3051.5,3.83,Good,
136,80,600,0,104.32,2829.27,0.639,0.628,SS,3051.5,3.83,Good,
136,80,600,0,104.76,3142.08,0.639,0.628,SS,3051.5,3.83,Good,
136,80,600,0,104.71,3725.61,0.639,0.628,SS,3051.5,3.83,Good,
136,80,600,0,103.81,3883.83,0.639,0.628,SS,3051.5,3.83,Good,
136,80,600,0,103.99,3356.46,0.639,0.628,SS,3051.5,3.83,Good,
137,80,600,0,104.81,2502.83,0.62,0.622,SS,2674.1,3.37,Good,
137,80,600,0,104.4,2558.56,0.62,0.622,SS,2674.1,3.37,Good,
137,80,600,0,105.32,2970.43,0.62,0.622,SS,2674.1,3.37,Good,
137,80,600,0,105.32,3435.47,0.62,0.622,SS,2674.1,3.37,Good,
137,80,600,0,105.18,3964.48,0.62,0.622,SS,2674.1,3.37,Good,
137,80,600,0,105.03,3375.87,0.62,0.622,SS,2674.1,3.37,Good,
137,80,600,0,104.89,3393.15,0.62,0.622,SS,2674.1,3.37,Good,
138,80,600,0,104.74,1990.68,0.623,0.616,SS,2704.5,3.27,Good,
138,80,600,0,104.57,3061.67,0.623,0.616,SS,2704.5,3.27,Good,
138,80,600,0,104.39,3585.88,0.623,0.616,SS,2704.5,3.27,Good,
138,80,600,0,104.25,3194.19,0.623,0.616,SS,2704.5,3.27,Good,
138,80,600,0,104.15,3303.26,0.623,0.616,SS,2704.5,3.27,Good,
138,80,600,0,104.05,3672.6,0.623,0.616,SS,2704.5,3.27,Good,
138,80,600,0,103.95,4029.03,0.623,0.616,SS,2704.5,3.27,Good,
139,80,600,0,103.97,2161.35,0.624,0.619,SS,2823.6,2.86,Good,
139,80,600,0,103.98,2254.06,0.624,0.619,SS,2823.6,2.86,Good,
139,80,600,0,103.98,2681.96,0.624,0.619,SS,2823.6,2.86,Good,
139,80,600,0,103.99,3046.47,0.624,0.619,SS,2823.6,2.86,Good,
139,80,600,0,104.08,3448.46,0.624,0.619,SS,2823.6,2.86,Good,
139,80,600,0,104.19,3842.87,0.624,0.619,SS,2823.6,2.86,Good,
139,80,600,0,104.29,3240.7,0.624,0.619,SS,2823.6,2.86,Good,
140,80,600,0,104.25,1917.63,0.621,0.626,SS,2614.3,3.15,Good,
140,80,600,0,104.22,2317.27,0.621,0.626,SS,2614.3,3.15,Good,
140,80,600,0,104.2,2962.89,0.621,0.626,SS,2614.3,3.15,Good,
140,80,600,0,104.19,3201.19,0.621,0.626,SS,2614.3,3.15,Good,
140,80,600,0,104.21,3897.54,0.621,0.626,SS,2614.3,3.15,Good,
140,80,600,0,104.25,3584.44,0.621,0.626,SS,2614.3,3.15,Good,
140,80,600,0,104.3,3290.74,0.621,0.626,SS,2614.3,3.15,Good,
141,80,600,0,104.47,1720.99,0.618,0.622,SS,2813.5,3.3,Good,
141,80,600,0,104.62,2477.27,0.618,0.622,SS,2813.5,3.3,Good,
141,80,600,0,104.78,3340.54,0.618,0.622,SS,2813.5,3.3,Good,
141,80,600,0,104.93,3105.18,0.618,0.622,SS,2813.5,3.3,Good,
141,80,600,0,104.97,3085.73,0.618,0.622,SS,2813.5,3.3,Good,
141,80,600,0,105,3010.69,0.618,0.622,SS,2813.5,3.3,Good,
142,80,600,0,105.04,1971.58,0.614,0.619,SS,2645.4,3.26,Good,
142,80,600,0,105.25,2391.78,0.614,0.619,SS,2645.4,3.26,Good,
142,80,600,0,105.41,2674.26,0.614,0.619,SS,2645.4,3.26,Good,
