Repository: dhruvi10patel/Precision-Welding-Optimization

File: Data_RSW.csv (part 3 of 7)
Sample ID,Pressure (PSI),Welding Time (ms),Angle (Deg),Force (N),Current (A),Thickness A (mm),Thickness B (mm),Material,PullTest (N),NuggetDiameter (mm),Category,Comments
142,80,600,0,105.52,3410.34,0.614,0.619,SS,2645.4,3.26,Good,
142,80,600,0,105.63,3021.52,0.614,0.619,SS,2645.4,3.26,Good,
142,80,600,0,105.86,3100.19,0.614,0.619,SS,2645.4,3.26,Good,
142,80,600,0,106.11,3411.86,0.614,0.619,SS,2645.4,3.26,Good,
143,80,600,0,106.3,1982.89,0.625,0.628,SS,2743.5,3.17,Good,
143,80,600,0,106.56,1945.23,0.625,0.628,SS,2743.5,3.17,Good,
143,80,600,0,106.84,2704.95,0.625,0.628,SS,2743.5,3.17,Good,
143,80,600,0,107.15,2947.76,0.625,0.628,SS,2743.5,3.17,Good,
143,80,600,0,107.3,2967.53,0.625,0.628,SS,2743.5,3.17,Good,
143,80,600,0,107.41,3656.18,0.625,0.628,SS,2743.5,3.17,Good,
143,80,600,0,107.55,3275.54,0.625,0.628,SS,2743.5,3.17,Good,
144,80,600,0,107.66,1308.85,0.618,0.619,SS,2707.6,3.38,Good,
144,80,600,0,107.79,2247.95,0.618,0.619,SS,2707.6,3.38,Good,
144,80,600,0,107.91,2738.44,0.618,0.619,SS,2707.6,3.38,Good,
144,80,600,0,107.98,3183.95,0.618,0.619,SS,2707.6,3.38,Good,
144,80,600,0,107.9,2777.11,0.618,0.619,SS,2707.6,3.38,Good,
144,80,600,0,107.83,2973.32,0.618,0.619,SS,2707.6,3.38,Good,
145,80,600,0,107.76,1885.97,0.617,0.617,SS,2816.5,3.53,Good,
145,80,600,0,107.75,1633.83,0.617,0.617,SS,2816.5,3.53,Good,
145,80,600,0,107.75,2087.68,0.617,0.617,SS,2816.5,3.53,Good,
145,80,600,0,107.77,3058.86,0.617,0.617,SS,2816.5,3.53,Good,
145,80,600,0,107.79,2859.5,0.617,0.617,SS,2816.5,3.53,Good,
145,80,600,0,107.81,2881.67,0.617,0.617,SS,2816.5,3.53,Good,
145,80,600,0,107.8,2856.49,0.617,0.617,SS,2816.5,3.53,Good,
146,80,600,0,107.73,2207.03,0.62,0.62,SS,2744.7,3.65,Good,
146,80,600,0,107.69,2071.97,0.62,0.62,SS,2744.7,3.65,Good,
146,80,600,0,107.66,2518.58,0.62,0.62,SS,2744.7,3.65,Good,
146,80,600,0,107.65,2667.17,0.62,0.62,SS,2744.7,3.65,Good,
146,80,600,0,107.66,3319.36,0.62,0.62,SS,2744.7,3.65,Good,
146,80,600,0,107.67,2938.41,0.62,0.62,SS,2744.7,3.65,Good,
146,80,600,0,107.67,2936.65,0.62,0.62,SS,2744.7,3.65,Good,
147,80,600,0,107.67,1904.13,0.616,0.618,SS,2762,3.22,Good,
147,80,600,0,107.7,2946.59,0.616,0.618,SS,2762,3.22,Good,
147,80,600,0,107.79,2752.85,0.616,0.618,SS,2762,3.22,Good,
147,80,600,0,107.82,2917.85,0.616,0.618,SS,2762,3.22,Good,
147,80,600,0,107.85,2846.24,0.616,0.618,SS,2762,3.22,Good,
147,80,600,0,107.88,3542.44,0.616,0.618,SS,2762,3.22,Good,
147,80,600,0,107.91,3023.8,0.616,0.618,SS,2762,3.22,Good,
148,80,600,0,107.9,1816.29,0.62,0.612,SS,2743.9,3.3,Good,
148,80,600,0,107.87,2003.6,0.62,0.612,SS,2743.9,3.3,Good,
148,80,600,0,107.85,2473.1,0.62,0.612,SS,2743.9,3.3,Good,
148,80,600,0,107.84,2667.17,0.62,0.612,SS,2743.9,3.3,Good,
148,80,600,0,107.86,3348.25,0.62,0.612,SS,2743.9,3.3,Good,
148,80,600,0,107.86,2890.61,0.62,0.612,SS,2743.9,3.3,Good,
148,80,600,0,107.86,2882.27,0.62,0.612,SS,2743.9,3.3,Good,
149,80,600,0,107.84,1374.24,0.616,0.617,SS,2812.3,3.48,Good,
149,80,600,0,107.84,1675.41,0.616,0.617,SS,2812.3,3.48,Good,
149,80,600,0,107.79,2387.46,0.616,0.617,SS,2812.3,3.48,Good,
149,80,600,0,107.76,3194.19,0.616,0.617,SS,2812.3,3.48,Good,
149,80,600,0,107.7,2806.07,0.616,0.617,SS,2812.3,3.48,Good,
149,80,600,0,107.6,2837.76,0.616,0.617,SS,2812.3,3.48,Good,
149,80,600,0,107.57,2807.91,0.616,0.617,SS,2812.3,3.48,Good,
150,80,600,0,107.53,1778.97,0.619,0.624,SS,2918.9,3.15,Good,
150,80,600,0,107.53,2895.96,0.619,0.624,SS,2918.9,3.15,Good,
150,80,600,0,107.58,2785.77,0.619,0.624,SS,2918.9,3.15,Good,
150,80,600,0,107.58,2876.89,0.619,0.624,SS,2918.9,3.15,Good,
150,80,600,0,107.64,3274.49,0.619,0.624,SS,2918.9,3.15,Good,
150,80,600,0,107.7,3483.69,0.619,0.624,SS,2918.9,3.15,Good,
151,80,600,0,107.7,1748.75,0.623,0.615,SS,2666.9,3.1,Good,
151,80,600,0,107.68,2472.4,0.623,0.615,SS,2666.9,3.1,Good,
151,80,600,0,107.67,3043.08,0.623,0.615,SS,2666.9,3.1,Good,
151,80,600,0,107.68,3047.03,0.623,0.615,SS,2666.9,3.1,Good,
151,80,600,0,107.71,2840.79,0.623,0.615,SS,2666.9,3.1,Good,
151,80,600,0,107.73,2872.1,0.623,0.615,SS,2666.9,3.1,Good,
151,80,600,0,107.74,3224.74,0.623,0.615,SS,2666.9,3.1,Good,
152,80,600,0,107.74,1905.03,0.623,0.618,SS,2680.1,2.98,Good,
152,80,600,0,107.72,2715.11,0.623,0.618,SS,2680.1,2.98,Good,
152,80,600,0,107.7,3335.38,0.623,0.618,SS,2680.1,2.98,Good,
152,80,600,0,107.7,2962.31,0.623,0.618,SS,2680.1,2.98,Good,
152,80,600,0,107.7,3008.97,0.623,0.618,SS,2680.1,2.98,Good,
152,80,600,0,107.73,3177.46,0.623,0.618,SS,2680.1,2.98,Good,
152,80,600,0,107.67,3523.46,0.623,0.618,SS,2680.1,2.98,Good,
153,80,600,0,107.61,1724.98,0.638,0.635,SS,2771,3.1,Good,
153,80,600,0,107.52,2030.88,0.638,0.635,SS,2771,3.1,Good,
153,80,600,0,107.43,2785.15,0.638,0.635,SS,2771,3.1,Good,
153,80,600,0,107.37,2658.77,0.638,0.635,SS,2771,3.1,Good,
153,80,600,0,107.37,2898.93,0.638,0.635,SS,2771,3.1,Good,
153,80,600,0,107.37,2987.17,0.638,0.635,SS,2771,3.1,Good,
153,80,600,0,107.38,3432.96,0.638,0.635,SS,2771,3.1,Good,
154,80,600,0,107.34,1575.96,0.636,0.638,SS,2587.4,3.33,Good,
154,80,600,0,107.28,2218.68,0.636,0.638,SS,2587.4,3.33,Good,
154,80,600,0,107.25,2678.75,0.636,0.638,SS,2587.4,3.33,Good,
154,80,600,0,107.24,2782.06,0.636,0.638,SS,2587.4,3.33,Good,
154,80,600,0,107.27,3150.28,0.636,0.638,SS,2587.4,3.33,Good,
154,80,600,0,107.31,2722.06,0.636,0.638,SS,2587.4,3.33,Good,
155,80,600,0,107.28,1745.79,0.647,0.629,SS,2618.5,3.1,Good,
155,80,600,0,107.24,2019.84,0.647,0.629,SS,2618.5,3.1,Good,
155,80,600,0,107.2,2459.85,0.647,0.629,SS,2618.5,3.1,Good,
155,80,600,0,107.17,3171.5,0.647,0.629,SS,2618.5,3.1,Good,
155,80,600,0,107.15,2891.8,0.647,0.629,SS,2618.5,3.1,Good,
155,80,600,0,107.21,2914.9,0.647,0.629,SS,2618.5,3.1,Good,
155,80,600,0,107.27,2836.55,0.647,0.629,SS,2618.5,3.1,Good,
156,80,600,0,107.27,1579.23,0.625,0.634,SS,2655,3.27,Good,
156,80,600,0,107.29,2308.35,0.625,0.634,SS,2655,3.27,Good,
156,80,600,0,107.32,2634.08,0.625,0.634,SS,2655,3.27,Good,
156,80,600,0,107.36,2680.04,0.625,0.634,SS,2655,3.27,Good,
156,80,600,0,107.35,3081.83,0.625,0.634,SS,2655,3.27,Good,
156,80,600,0,107.4,3057.74,0.625,0.634,SS,2655,3.27,Good,
156,80,600,0,107.45,2809.75,0.625,0.634,SS,2655,3.27,Good,
157,80,600,0,107.52,1337.45,0.642,0.646,SS,2583.2,2.83,Good,
157,80,600,0,107.58,1502.2,0.642,0.646,SS,2583.2,2.83,Good,
157,80,600,0,107.65,2676.83,0.642,0.646,SS,2583.2,2.83,Good,
157,80,600,0,107.67,2817.08,0.642,0.646,SS,2583.2,2.83,Good,
157,80,600,0,107.74,2780.21,0.642,0.646,SS,2583.2,2.83,Good,
157,80,600,0,107.81,2838.98,0.642,0.646,SS,2583.2,2.83,Good,
157,80,600,0,107.87,3192.58,0.642,0.646,SS,2583.2,2.83,Good,
158,80,600,0,107.85,2486.97,0.641,0.627,SS,2695.6,3.39,Good,
158,80,600,0,107.81,2614.42,0.641,0.627,SS,2695.6,3.39,Good,
158,80,600,0,107.79,2970.43,0.641,0.627,SS,2695.6,3.39,Good,
158,80,600,0,107.77,3596.89,0.641,0.627,SS,2695.6,3.39,Good,
158,80,600,0,107.82,3076.24,0.641,0.627,SS,2695.6,3.39,Good,
158,80,600,0,107.85,3054.92,0.641,0.627,SS,2695.6,3.39,Good,
159,80,600,0,107.85,2022.4,0.633,0.638,SS,2582,2.87,Good,
159,80,600,0,107.84,2250.24,0.633,0.638,SS,2582,2.87,Good,
159,80,600,0,107.84,2637.34,0.633,0.638,SS,2582,2.87,Good,
159,80,600,0,107.85,3411.35,0.633,0.638,SS,2582,2.87,Good,
159,80,600,0,107.83,3050.98,0.633,0.638,SS,2582,2.87,Good,
159,80,600,0,107.79,2946.01,0.633,0.638,SS,2582,2.87,Good,
159,80,600,0,107.75,2852.88,0.633,0.638,SS,2582,2.87,Good,
160,80,600,0,107.63,1855.64,0.623,0.623,SS,2686.1,3.54,Good,
160,80,600,0,107.54,2198.44,0.623,0.623,SS,2686.1,3.54,Good,
160,80,600,0,107.53,3174.21,0.623,0.623,SS,2686.1,3.54,Good,
160,80,600,0,107.49,3010.69,0.623,0.623,SS,2686.1,3.54,Good,
160,80,600,0,107.48,2837.76,0.623,0.623,SS,2686.1,3.54,Good,
160,80,600,0,107.56,2837.16,0.623,0.623,SS,2686.1,3.54,Good,
160,80,600,0,107.64,3371.8,0.623,0.623,SS,2686.1,3.54,Good,
161,80,600,0,107.79,1996.72,0.615,0.622,SS,2706.4,3.65,Good,
161,80,600,0,107.96,2391.06,0.615,0.622,SS,2706.4,3.65,Good,
161,80,600,0,108.08,3185.57,0.615,0.622,SS,2706.4,3.65,Good,
161,80,600,0,108.12,2593.94,0.615,0.622,SS,2706.4,3.65,Good,
161,80,600,0,108.05,2806.68,0.615,0.622,SS,2706.4,3.65,Good,
161,80,600,0,108.09,2766.56,0.615,0.622,SS,2706.4,3.65,Good,
161,80,600,0,108.14,3295.96,0.615,0.622,SS,2830.2,3.65,Good,
162,80,600,0,108.15,927.35,0.618,0.628,SS,2830.2,3.52,Explode,
162,80,600,0,108.23,1321.93,0.618,0.628,SS,2830.2,3.52,Explode,
162,80,600,0,108.3,2365.03,0.618,0.628,SS,2830.2,3.52,Explode,
162,80,600,0,108.31,3206.55,0.618,0.628,SS,2830.2,3.52,Explode,
162,80,600,0,108.37,2745.34,0.618,0.628,SS,2830.2,3.52,Explode,
162,80,600,0,108.37,2755.35,0.618,0.628,SS,2830.2,3.52,Explode,
162,80,600,0,108.36,2734.04,0.618,0.628,SS,2830.2,3.52,Explode,
163,80,600,0,108.45,1103.51,0.641,0.638,SS,2781.8,3.67,Good,
163,80,600,0,108.51,1851,0.641,0.638,SS,2781.8,3.67,Good,
163,80,600,0,108.49,1537.28,0.641,0.638,SS,2781.8,3.67,Good,
163,80,600,0,108.48,2393.94,0.641,0.638,SS,2781.8,3.67,Good,
163,80,600,0,108.35,2604.53,0.641,0.638,SS,2781.8,3.67,Good,
163,80,600,0,108.25,3282.89,0.641,0.638,SS,2781.8,3.67,Good,
163,80,600,0,108.21,3085.18,0.641,0.638,SS,2781.8,3.67,Good,
164,80,600,0,108.14,1776.07,0.631,0.636,SS,2752.5,3.18,Good,
164,80,600,0,108.02,1996.72,0.631,0.636,SS,2752.5,3.18,Good,
164,80,600,0,107.94,2710.67,0.631,0.636,SS,2752.5,3.18,Good,
164,80,600,0,107.88,3243.88,0.631,0.636,SS,2752.5,3.18,Good,
164,80,600,0,107.89,3629.26,0.631,0.636,SS,2752.5,3.18,Good,
164,80,600,0,107.85,3329.71,0.631,0.636,SS,2752.5,3.18,Good,
164,80,600,0,107.82,3155.19,0.631,0.636,SS,2752.5,3.18,Good,
165,80,600,0,107.87,1725.98,0.635,0.638,SS,2735.7,3.39,Good,
165,80,600,0,108.1,3071.21,0.635,0.638,SS,2735.7,3.39,Good,
165,80,600,0,108.31,3668.39,0.635,0.638,SS,2735.7,3.39,Good,
165,80,600,0,108.37,3132.76,0.635,0.638,SS,2735.7,3.39,Good,
165,80,600,0,108.33,3194.73,0.635,0.638,SS,2735.7,3.39,Good,
165,80,600,0,108.29,3338.99,0.635,0.638,SS,2735.7,3.39,Good,
165,80,600,0,108.34,3983.52,0.635,0.638,SS,2735.7,3.39,Good,
166,80,600,0,108.27,3195.27,0.639,0.637,SS,2726.1,3.3,Good,
166,80,600,0,108.2,3335.9,0.639,0.637,SS,2726.1,3.3,Good,
166,80,600,0,108.15,3310.54,0.639,0.637,SS,2726.1,3.3,Good,
166,80,600,0,108.11,3527.85,0.639,0.637,SS,2726.1,3.3,Good,
166,80,600,0,108.2,4241.57,0.639,0.637,SS,2726.1,3.3,Good,
166,80,600,0,108.26,3960.14,0.639,0.637,SS,2726.1,3.3,Good,
166,80,600,0,108.32,3344.14,0.639,0.637,SS,2726.1,3.3,Good,
167,80,600,0,108.37,3001.53,0.642,0.637,SS,2734.5,3.34,Good,
167,80,600,0,108.37,2944.26,0.642,0.637,SS,2734.5,3.34,Good,
167,80,600,0,108.33,3389.1,0.642,0.637,SS,2734.5,3.34,Good,
167,80,600,0,108.29,4111.01,0.642,0.637,SS,2734.5,3.34,Good,
167,80,600,0,108.09,3595.46,0.642,0.637,SS,2734.5,3.34,Good,
167,80,600,0,107.92,3389.6,0.642,0.637,SS,2734.5,3.34,Good,
167,80,600,0,107.89,3474.3,0.642,0.637,SS,2734.5,3.34,Good,
168,80,600,0,107.87,2326.9,0.64,0.631,SS,2531.8,3,Good,
168,80,600,0,107.89,2812.19,0.64,0.631,SS,2531.8,3,Good,
168,80,600,0,107.92,3632.58,0.64,0.631,SS,2531.8,3,Good,
168,80,600,0,107.94,3695.48,0.64,0.631,SS,2531.8,3,Good,
168,80,600,0,108.03,3244.94,0.64,0.631,SS,2531.8,3,Good,
168,80,600,0,108.11,3304.3,0.64,0.631,SS,2531.8,3,Good,
168,80,600,0,108.17,3725.15,0.64,0.631,SS,2531.8,3,Good,
169,80,600,0,108.26,2509,0.634,0.636,SS,2678.9,3.37,Good,
169,80,600,0,108.4,2955.34,0.634,0.636,SS,2678.9,3.37,Good,
169,80,600,0,108.49,3288.64,0.634,0.636,SS,2678.9,3.37,Good,
169,80,600,0,108.52,3977.04,0.634,0.636,SS,2678.9,3.37,Good,
169,80,600,0,108.51,3940.55,0.634,0.636,SS,2678.9,3.37,Good,
169,80,600,0,108.53,3415.89,0.634,0.636,SS,2678.9,3.37,Good,
169,80,600,0,108.59,3415.89,0.634,0.636,SS,2678.9,3.37,Good,
170,80,600,0,108.7,2772.15,0.629,0.632,SS,2816.5,3.58,Good,
170,80,600,0,108.77,3376.89,0.629,0.632,SS,2816.5,3.58,Good,
170,80,600,0,108.83,3300.13,0.629,0.632,SS,2816.5,3.58,Good,
170,80,600,0,108.84,3336.41,0.629,0.632,SS,2816.5,3.58,Good,
170,80,600,0,108.84,3701.53,0.629,0.632,SS,2816.5,3.58,Good,
170,80,600,0,108.79,4250.48,0.629,0.632,SS,2816.5,3.58,Good,
170,80,600,0,108.74,3612.16,0.629,0.632,SS,2816.5,3.58,Good,
171,80,600,0,108.7,2755.97,0.637,0.634,SS,2775.2,3.41,Good,
171,80,600,0,108.67,3111.27,0.637,0.634,SS,2775.2,3.41,Good,
171,80,600,0,108.62,3352.87,0.637,0.634,SS,2775.2,3.41,Good,
171,80,600,0,108.56,3156.82,0.637,0.634,SS,2775.2,3.41,Good,
171,80,600,0,108.42,3210.31,0.637,0.634,SS,2775.2,3.41,Good,
171,80,600,0,108.32,3629.26,0.637,0.634,SS,2775.2,3.41,Good,
171,80,600,0,108.26,3964.48,0.637,0.634,SS,2775.2,3.41,Good,
172,80,600,0,108.27,2509,0.632,0.633,SS,2803.3,3.69,Good,
172,80,600,0,108.28,3390.62,0.632,0.633,SS,2803.3,3.69,Good,
172,80,600,0,108.29,3232.73,0.632,0.633,SS,2803.3,3.69,Good,
172,80,600,0,108.26,3137.69,0.632,0.633,SS,2803.3,3.69,Good,
172,80,600,0,108.18,3265.02,0.632,0.633,SS,2803.3,3.69,Good,
172,80,600,0,108.12,3988.7,0.632,0.633,SS,2803.3,3.69,Good,
172,80,600,0,108.09,3905.03,0.632,0.633,SS,2803.3,3.69,Good,
173,80,600,0,108.07,2538.31,0.636,0.631,SS,2849.4,3.44,Good,
173,80,600,0,108.11,2316.53,0.636,0.631,SS,2849.4,3.44,Good,
173,80,600,0,108.17,3338.99,0.636,0.631,SS,2849.4,3.44,Good,
173,80,600,0,108.21,3082.39,0.636,0.631,SS,2849.4,3.44,Good,
173,80,600,0,108.25,3130.56,0.636,0.631,SS,2849.4,3.44,Good,
173,80,600,0,108.3,3956.23,0.636,0.631,SS,2849.4,3.44,Good,
173,80,600,0,108.36,4029.88,0.636,0.631,SS,2849.4,3.44,Good,
174,80,600,0,108.42,2534.92,0.631,0.637,SS,2710.6,3.3,Good,
174,80,600,0,108.51,3585.4,0.631,0.637,SS,2710.6,3.3,Good,
174,80,600,0,108.62,3499.46,0.631,0.637,SS,2710.6,3.3,Good,
174,80,600,0,108.66,3178.54,0.631,0.637,SS,2710.6,3.3,Good,
174,80,600,0,108.67,3204.41,0.631,0.637,SS,2710.6,3.3,Good,
174,80,600,0,108.7,3668.85,0.631,0.637,SS,2710.6,3.3,Good,
175,80,600,0,108.66,2532.88,0.625,0.64,SS,2769.8,4.02,Good,
175,80,600,0,108.63,3377.91,0.625,0.64,SS,2769.8,4.02,Good,
175,80,600,0,108.62,3240.17,0.625,0.64,SS,2769.8,4.02,Good,
175,80,600,0,108.63,3181.78,0.625,0.64,SS,2769.8,4.02,Good,
175,80,600,0,108.65,3309.5,0.625,0.64,SS,2769.8,4.02,Good,
175,80,600,0,108.68,4017.06,0.625,0.64,SS,2769.8,4.02,Good,
176,80,600,0,108.58,2656.19,0.64,0.634,SS,2768.6,3.6,Good,
176,80,600,0,108.47,3041.95,0.64,0.634,SS,2768.6,3.6,Good,
176,80,600,0,108.43,3270.29,0.64,0.634,SS,2768.6,3.6,Good,
176,80,600,0,108.42,3215.12,0.64,0.634,SS,2768.6,3.6,Good,
176,80,600,0,108.42,3370.27,0.64,0.634,SS,2768.6,3.6,Good,
176,80,600,0,108.44,4047.77,0.64,0.634,SS,2768.6,3.6,Good,
176,80,600,0,108.45,3701.99,0.64,0.634,SS,2768.6,3.6,Good,
177,80,600,0,108.29,1879.58,0.64,0.635,SS,2955.2,3.42,Good,
177,80,600,0,108.17,2531.52,0.64,0.635,SS,2955.2,3.42,Good,
177,80,600,0,108.1,3472.32,0.64,0.635,SS,2955.2,3.42,Good,
177,80,600,0,108.06,3341.05,0.64,0.635,SS,2955.2,3.42,Good,
177,80,600,0,108.03,3076.8,0.64,0.635,SS,2955.2,3.42,Good,
177,80,600,0,108.11,3079.04,0.64,0.635,SS,2955.2,3.42,Good,
178,80,600,0,108.12,1786.69,0.641,0.636,SS,2701,3.39,Good,
178,80,600,0,108.14,2975.64,0.641,0.636,SS,2701,3.39,Good,
178,80,600,0,108.13,3637.31,0.641,0.636,SS,2701,3.39,Good,
178,80,600,0,108.12,3575.79,0.641,0.636,SS,2701,3.39,Good,
178,80,600,0,108.13,3311.58,0.641,0.636,SS,2701,3.39,Good,
178,80,600,0,108.21,3380.97,0.641,0.636,SS,2701,3.39,Good,
178,80,600,0,108.29,3637.78,0.641,0.636,SS,2701,3.39,Good,
179,80,600,0,108.26,2159.76,0.632,0.636,SS,2743.5,3.35,Good,
179,80,600,0,108.23,2631.46,0.632,0.636,SS,2743.5,3.35,Good,
179,80,600,0,108.17,3618.82,0.632,0.636,SS,2743.5,3.35,Good,
179,80,600,0,108.13,3178,0.632,0.636,SS,2743.5,3.35,Good,
179,80,600,0,108.1,3224.74,0.632,0.636,SS,2743.5,3.35,Good,
179,80,600,0,108.21,3328.15,0.632,0.636,SS,2743.5,3.35,Good,
179,80,600,0,108.3,4010.63,0.632,0.636,SS,2743.5,3.35,Good,
180,80,600,0,108.28,2483.51,0.629,0.625,SS,2802.1,3.85,Good,
180,80,600,0,108.21,2626.89,0.629,0.625,SS,2802.1,3.85,Good,
180,80,600,0,108.14,2801.78,0.629,0.625,SS,2802.1,3.85,Good,
180,80,600,0,108.09,2859.5,0.629,0.625,SS,2802.1,3.85,Good,
180,80,600,0,108.13,3490.6,0.629,0.625,SS,2802.1,3.85,Good,
180,80,600,0,108.16,3410.34,0.629,0.625,SS,2802.1,3.85,Good,
180,80,600,0,108.2,3040.82,0.629,0.625,SS,2802.1,3.85,Good,
181,80,600,0,108.11,2174.84,0.635,0.64,SS,2782.4,3.4,Good,
181,80,600,0,108.01,2620.33,0.635,0.64,SS,2782.4,3.4,Good,
181,80,600,0,107.91,2795.02,0.635,0.64,SS,2782.4,3.4,Good,
181,80,600,0,107.82,2922.56,0.635,0.64,SS,2782.4,3.4,Good,
181,80,600,0,107.84,3090.75,0.635,0.64,SS,2782.4,3.4,Good,
181,80,600,0,107.86,3857.61,0.635,0.64,SS,2782.4,3.4,Good,
181,80,600,0,107.86,3539.53,0.635,0.64,SS,2782.4,3.4,Good,
182,80,600,0,107.87,1768.31,0.636,0.633,SS,2765,3.49,Good,
182,80,600,0,107.87,2209.36,0.636,0.633,SS,2765,3.49,Good,
182,80,600,0,107.88,2112.25,0.636,0.633,SS,2765,3.49,Good,
182,80,600,0,107.87,2572.63,0.636,0.633,SS,2765,3.49,Good,
182,80,600,0,107.98,3497.49,0.636,0.633,SS,2765,3.49,Good,
182,80,600,0,108.09,3095.2,0.636,0.633,SS,2765,3.49,Good,
182,80,600,0,108.2,3153,0.636,0.633,SS,2765,3.49,Good,
183,80,600,0,108.14,2227.19,0.634,0.629,SS,2783,3.63,Good,
183,80,600,0,108.14,2775.87,0.634,0.629,SS,2783,3.63,Good,
183,80,600,0,108.16,3499.95,0.634,0.629,SS,2783,3.63,Good,
183,80,600,0,108.18,3503.39,0.634,0.629,SS,2783,3.63,Good,
183,80,600,0,108.32,3040.25,0.634,0.629,SS,2783,3.63,Good,
184,80,600,0,108.39,2849.86,0.637,0.633,SS,2731.5,3.29,Good,
184,80,600,0,108.45,2986.02,0.637,0.633,SS,2731.5,3.29,Good,
184,80,600,0,108.5,2770.29,0.637,0.633,SS,2731.5,3.29,Good,
184,80,600,0,108.56,2787,0.637,0.633,SS,2731.5,3.29,Good,
184,80,600,0,108.63,3273.44,0.637,0.633,SS,2731.5,3.29,Good,
184,80,600,0,108.72,3624.99,0.637,0.633,SS,2731.5,3.29,Good,
184,80,600,0,108.77,3078.48,0.637,0.633,SS,2731.5,3.29,Good,
185,80,600,0,108.73,2117.13,0.632,0.629,SS,2731.5,3.57,Good,
185,80,600,0,108.65,3006.12,0.632,0.629,SS,2685.5,3.57,Good,
185,80,600,0,108.62,2926.68,0.632,0.629,SS,2685.5,3.57,Good,
185,80,600,0,108.62,3109.06,0.632,0.629,SS,2685.5,3.57,Good,
185,80,600,0,108.63,3602.62,0.632,0.629,SS,2685.5,3.57,Good,
185,80,600,0,108.64,3665.57,0.632,0.629,SS,2685.5,3.57,Good,
186,60,400,0,91.63,1455.68,0.635,0.633,SS,3081.4,3.49,Good,
186,60,400,0,91.51,1770.25,0.635,0.633,SS,3081.4,3.49,Good,
186,60,400,0,91.87,2573.97,0.635,0.633,SS,3081.4,3.49,Good,
186,60,400,0,92.4,2868.51,0.635,0.633,SS,3081.4,3.49,Good,
186,60,400,0,92.02,3067.85,0.635,0.633,SS,3081.4,3.49,Good,
187,60,400,0,91.82,1086.23,0.639,0.63,SS,2814.7,3.47,Good,
187,60,400,0,91.58,1734.92,0.639,0.63,SS,2814.7,3.47,Good,
187,60,400,0,91.54,2484.2,0.639,0.63,SS,2814.7,3.47,Good,
187,60,400,0,91.81,2701.13,0.639,0.63,SS,2814.7,3.47,Good,
187,60,400,0,91.69,3258.7,0.639,0.63,SS,2814.7,3.47,Good,
188,60,400,0,92.12,1141.81,0.64,0.617,SS,2908.6,3.22,Good,
188,60,400,0,92.85,2150.18,0.64,0.617,SS,2908.6,3.22,Good,
188,60,400,0,91.91,3076.8,0.64,0.617,SS,2908.6,3.22,Good,
188,60,400,0,91.52,2800.55,0.64,0.617,SS,2908.6,3.22,Good,
188,60,400,0,91.6,2933.14,0.64,0.617,SS,2908.6,3.22,Good,
189,60,400,0,91.91,1079.88,0.64,0.633,SS,2634.6,2.7,Bad,
189,60,400,0,91.63,2411.83,0.64,0.633,SS,2634.6,2.7,Bad,
189,60,400,0,92.03,2711.94,0.64,0.633,SS,2634.6,2.7,Bad,
189,60,400,0,91.05,2942.5,0.64,0.633,SS,2634.6,2.7,Bad,
189,60,400,0,91.17,3119,0.64,0.633,SS,2634.6,2.7,Bad,
190,60,400,0,91.37,1257.92,0.642,0.636,SS,2766.2,3.03,Good,
190,60,400,0,91.56,1520.41,0.642,0.636,SS,2766.2,3.03,Good,
190,60,400,0,91.69,2421.09,0.642,0.636,SS,2766.2,3.03,Good,
190,60,400,0,91.82,2800.55,0.642,0.636,SS,2766.2,3.03,Good,
190,60,400,0,91.9,3344.14,0.642,0.636,SS,2766.2,3.03,Good,
191,60,400,0,91.98,899.1,0.64,0.637,SS,3056.3,3.4,Good,
191,60,400,0,92.06,2192.17,0.64,0.637,SS,3056.3,3.4,Good,
191,60,400,0,92.14,2591.95,0.64,0.637,SS,3056.3,3.4,Good,
191,60,400,0,92.02,2881.67,0.64,0.637,SS,3056.3,3.4,Good,
191,60,400,0,91.89,3352.87,0.64,0.637,SS,3056.3,3.4,Good,
192,60,400,0,91.89,1486.08,0.646,0.634,SS,2737.5,3.19,Good,
192,60,400,0,91.92,2362.84,0.646,0.634,SS,2737.5,3.19,Good,
192,60,400,0,91.97,2799.93,0.646,0.634,SS,2737.5,3.19,Good,
192,60,400,0,91.95,3206.55,0.646,0.634,SS,2737.5,3.19,Good,
192,60,400,0,91.92,3598.8,0.646,0.634,SS,2737.5,3.19,Good,
193,60,400,0,91.98,1147.82,0.638,0.642,SS,2774.6,3.23,Good,
193,60,400,0,92.05,1798.21,0.638,0.642,SS,2774.6,3.23,Good,
193,60,400,0,92.09,2607.83,0.638,0.642,SS,2774.6,3.23,Good,
193,60,400,0,92.05,2688.37,0.638,0.642,SS,2774.6,3.23,Good,
193,60,400,0,91.98,2901.3,0.638,0.642,SS,2774.6,3.23,Good,
194,60,400,0,91.93,1320.63,0.627,0.632,SS,2879.3,3.24,Good,
194,60,400,0,91.86,2229.51,0.627,0.632,SS,2879.3,3.24,Good,
194,60,400,0,91.83,2796.25,0.627,0.632,SS,2879.3,3.24,Good,
194,60,400,0,91.83,3427.95,0.627,0.632,SS,2879.3,3.24,Good,
194,60,400,0,91.87,3704.78,0.627,0.632,SS,2879.3,3.24,Good,
195,60,400,0,91.89,1382.97,0.631,0.635,SS,2912.8,3.4,Good,
195,60,400,0,91.97,2261.68,0.631,0.635,SS,2912.8,3.4,Good,
195,60,400,0,92.08,2755.35,0.631,0.635,SS,2912.8,3.4,Good,
195,60,400,0,92.07,3324.54,0.631,0.635,SS,2912.8,3.4,Good,
195,60,400,0,92.05,3424.44,0.631,0.635,SS,2912.8,3.4,Good,
196,60,400,0,92.1,1489.55,0.617,0.627,SS,2608.9,3.53,Good,
196,60,400,0,92.2,2481.43,0.617,0.627,SS,2608.9,3.53,Good,
196,60,400,0,92.25,2741.58,0.617,0.627,SS,2608.9,3.53,Good,
196,60,400,0,92.23,2727.75,0.617,0.627,SS,2608.9,3.53,Good,
197,60,400,0,92.19,1645.37,0.63,0.637,SS,2760.2,3.35,Good,
197,60,400,0,92.14,1876.83,0.63,0.637,SS,2760.2,3.35,Good,
197,60,400,0,92.09,2634.08,0.63,0.637,SS,2760.2,3.35,Good,
197,60,400,0,92.08,3210.84,0.63,0.637,SS,2760.2,3.35,Good,
197,60,400,0,92.09,3533.69,0.63,0.637,SS,2760.2,3.35,Good,
198,60,400,0,92.09,1696.83,0.63,0.622,SS,2665.1,3.41,Good,
198,60,400,0,92.12,2332.07,0.63,0.622,SS,2665.1,3.41,Good,
198,60,400,0,92.16,2981.41,0.63,0.622,SS,2665.1,3.41,Good,
198,60,400,0,92.12,3636.36,0.63,0.622,SS,2665.1,3.41,Good,
198,60,400,0,92.08,3113.48,0.63,0.622,SS,2665.1,3.41,Good,
199,60,400,0,91.96,1761.48,0.637,0.634,SS,2723.2,3.65,Good,
199,60,400,0,91.9,2185.88,0.637,0.634,SS,2723.2,3.65,Good,
199,60,400,0,91.86,2696.03,0.637,0.634,SS,2723.2,3.65,Good,
199,60,400,0,91.85,3415.89,0.637,0.634,SS,2723.2,3.65,Good,
199,60,400,0,91.8,3642.98,0.637,0.634,SS,2723.2,3.65,Good,
200,60,400,0,91.8,2045.23,0.629,0.624,SS,2795.5,3.53,Good,
200,60,400,0,91.81,2334.28,0.629,0.624,SS,2795.5,3.53,Good,
200,60,400,0,91.85,2829.87,0.629,0.624,SS,2795.5,3.53,Good,
200,60,400,0,91.87,3059.43,0.629,0.624,SS,2795.5,3.53,Good,
200,60,400,0,91.92,3654.76,0.629,0.624,SS,2795.5,3.53,Good,
201,60,400,0,91.97,1988.09,0.634,0.637,SS,2706.4,3.28,Good,
201,60,400,0,92.07,2875.1,0.634,0.637,SS,2706.4,3.28,Good,
201,60,400,0,92.18,3346.71,0.634,0.637,SS,2706.4,3.28,Good,
201,60,400,0,92.24,3056.61,0.634,0.637,SS,2706.4,3.28,Good,
201,60,400,0,92.24,3182.32,0.634,0.637,SS,2706.4,3.28,Good,
202,60,400,0,92.27,1931.04,0.635,0.631,SS,2703.4,3,Good,
202,60,400,0,92.36,2817.08,0.635,0.631,SS,2703.4,3,Good,
202,60,400,0,92.45,3181.78,0.635,0.631,SS,2703.4,3,Good,
202,60,400,0,92.56,3015.83,0.635,0.631,SS,2703.4,3,Good,
202,60,400,0,92.62,3113.48,0.635,0.631,SS,2703.4,3,Good,
203,60,400,0,92.69,1830.44,0.643,0.631,SS,2727.9,3.16,Good,
203,60,400,0,92.68,2327.64,0.643,0.631,SS,2727.9,3.16,Good,
203,60,400,0,92.66,2780.83,0.643,0.631,SS,2727.9,3.16,Good,
203,60,400,0,92.67,3119,0.643,0.631,SS,2727.9,3.16,Good,
203,60,400,0,92.71,3277.12,0.643,0.631,SS,2727.9,3.16,Good,
204,60,400,0,92.77,1486.08,0.638,0.639,SS,2714.2,3.5,Good,
204,60,400,0,92.89,2551.15,0.638,0.639,SS,2714.2,3.5,Good,
204,60,400,0,92.96,3388.08,0.638,0.639,SS,2714.2,3.5,Good,
204,60,400,0,93.01,2951.84,0.638,0.639,SS,2714.2,3.5,Good,
204,60,400,0,93.01,3031.75,0.638,0.639,SS,2714.2,3.5,Good,
205,60,400,0,92.92,1769.28,0.642,0.635,SS,2933.7,3.41,Good,
205,60,400,0,92.96,2436.67,0.642,0.635,SS,2933.7,3.41,Good,
205,60,400,0,93.1,2639.3,0.642,0.635,SS,2933.7,3.41,Good,
205,60,400,0,93.14,2949.51,0.642,0.635,SS,2933.7,3.41,Good,
205,60,400,0,93.15,3342.08,0.642,0.635,SS,2933.7,3.41,Good,
206,60,400,0,93.11,1895.07,0.637,0.633,SS,2735.1,3.42,Good,
206,60,400,0,93.08,2317.27,0.637,0.633,SS,2735.1,3.42,Good,
206,60,400,0,93.13,2937.24,0.637,0.633,SS,2735.1,3.42,Good,
206,60,400,0,93.15,3682.89,0.637,0.633,SS,2735.1,3.42,Good,
206,60,400,0,93.23,3275.54,0.637,0.633,SS,2735.1,3.42,Good,
207,60,400,0,93.42,1435.45,0.627,0.629,SS,2888.5,3.64,Good,
207,60,400,0,93.48,2143.77,0.627,0.629,SS,2888.5,3.64,Good,
207,60,400,0,93.57,2768.43,0.627,0.629,SS,2888.5,3.64,Good,
207,60,400,0,93.59,3333.32,0.627,0.629,SS,2888.5,3.64,Good,
207,60,400,0,93.45,3174.21,0.627,0.629,SS,2888.5,3.64,Good,
208,60,400,0,93.45,1905.03,0.639,0.633,SS,2814.1,3.19,Good,
208,60,400,0,93.51,2563.26,0.639,0.633,SS,2814.1,3.19,Good,
208,60,400,0,93.53,2842.61,0.639,0.633,SS,2814.1,3.19,Good,
208,60,400,0,93.53,2986.02,0.639,0.633,SS,2814.1,3.19,Good,
208,60,400,0,93.51,3652.88,0.639,0.633,SS,2814.1,3.19,Good,
209,60,400,0,93.46,1002.23,0.639,0.642,SS,2852.9,3.54,Good,
209,60,400,0,93.43,1982.89,0.639,0.642,SS,2852.9,3.54,Good,
209,60,400,0,93.36,2615.73,0.639,0.642,SS,2852.9,3.54,Good,
209,60,400,0,93.3,3074.57,0.639,0.642,SS,2852.9,3.54,Good,
209,60,400,0,93.24,3312.61,0.639,0.642,SS,2852.9,3.54,Good,
210,60,400,0,93.16,1786.69,0.636,0.632,SS,2714.8,3.7,Good,
210,60,400,0,93.11,3205.48,0.636,0.632,SS,2714.8,3.7,Good,
210,60,400,0,93.07,2868.51,0.636,0.632,SS,2714.8,3.7,Good,
210,60,400,0,92.98,3047.6,0.636,0.632,SS,2714.8,3.7,Good,
211,60,400,0,92.96,1694.8,0.631,0.627,SS,2720.2,3.52,Good,
211,60,400,0,92.92,2066.98,0.631,0.627,SS,2720.2,3.52,Good,
211,60,400,0,92.92,2502.14,0.631,0.627,SS,2720.2,3.52,Good,
211,60,400,0,92.95,2711.94,0.631,0.627,SS,2720.2,3.52,Good,
211,60,400,0,92.93,2883.46,0.631,0.627,SS,2720.2,3.52,Good,
212,60,400,0,92.94,1655.79,0.626,0.629,SS,2719.6,3.25,Good,
212,60,400,0,92.95,1788.62,0.626,0.629,SS,2719.6,3.25,Good,
212,60,400,0,93.04,2282.12,0.626,0.629,SS,2719.6,3.25,Good,
212,60,400,0,93.1,2718.9,0.626,0.629,SS,2719.6,3.25,Good,
212,60,400,0,93.07,2519.95,0.626,0.629,SS,2719.6,3.25,Good,
213,60,400,0,93.04,2475.88,0.633,0.629,SS,2719.6,3.44,Good,
213,60,400,0,93.07,2047.75,0.633,0.629,SS,2674.1,3.44,Good,
213,60,400,0,93.1,2638.64,0.633,0.629,SS,2674.1,3.44,Good,
213,60,400,0,93.13,2823.79,0.633,0.629,SS,2674.1,3.44,Good,
213,60,400,0,93.15,3521.5,0.633,0.629,SS,2674.1,3.44,Good,
214,60,400,0,93.27,2030.04,0.637,0.633,SS,2743.5,3.42,Good,
214,60,400,0,93.44,2406.84,0.637,0.633,SS,2743.5,3.42,Good,
214,60,400,0,93.61,2803.62,0.637,0.633,SS,2743.5,3.42,Good,
214,60,400,0,93.62,3053.8,0.637,0.633,SS,2743.5,3.42,Good,
214,60,400,0,93.6,3680.56,0.637,0.633,SS,2743.5,3.42,Good,
215,60,400,0,93.58,1120.53,0.63,0.632,SS,2757.8,2.95,Good,
215,60,400,0,93.62,2391.78,0.63,0.632,SS,2757.8,2.95,Good,
215,60,400,0,93.72,2801.16,0.63,0.632,SS,2757.8,2.95,Good,
215,60,400,0,93.61,3031.19,0.63,0.632,SS,2757.8,2.95,Good,
215,60,400,0,93.54,3782.88,0.63,0.632,SS,2757.8,2.95,Good,
216,60,400,0,93.47,2759.09,0.633,0.634,SS,2664.5,3.37,Good,
216,60,400,0,93.44,2916.67,0.633,0.634,SS,2664.5,3.37,Good,
216,60,400,0,93.45,3211.91,0.633,0.634,SS,2664.5,3.37,Good,
216,60,400,0,93.48,3870.52,0.633,0.634,SS,2664.5,3.37,Good,
216,60,400,0,93.5,3442.47,0.633,0.634,SS,2664.5,3.37,Good,
217,60,400,0,93.53,1748.75,0.632,0.639,SS,2969,3.16,Good,
217,60,400,0,93.51,2404.69,0.632,0.639,SS,2969,3.16,Good,
217,60,400,0,93.55,3068.41,0.632,0.639,SS,2969,3.16,Good,
217,60,400,0,93.42,3505.35,0.632,0.639,SS,2969,3.16,Good,
217,60,400,0,93.27,2964.63,0.632,0.639,SS,2969,3.16,Good,
218,60,400,0,93.17,2085.21,0.637,0.632,SS,2741.7,3.41,Good,
218,60,400,0,93.12,2777.73,0.637,0.632,SS,2741.7,3.41,Good,
218,60,400,0,93.1,2987.75,0.637,0.632,SS,2741.7,3.41,Good,
218,60,400,0,93.06,3112.38,0.637,0.632,SS,2741.7,3.41,Good,
218,60,400,0,92.99,3800.12,0.637,0.632,SS,2741.7,3.41,Good,
219,60,400,0,92.92,1870.41,0.621,0.632,SS,2748.3,3.38,Good,
219,60,400,0,92.9,2454.25,0.621,0.632,SS,2748.3,3.38,Good,
219,60,400,0,92.95,2995.22,0.621,0.632,SS,2748.3,3.38,Good,
219,60,400,0,92.99,3738.51,0.621,0.632,SS,2748.3,3.38,Good,
219,60,400,0,93.01,3140.98,0.621,0.632,SS,2748.3,3.38,Good,
220,60,400,0,93,1790.54,0.633,0.631,SS,2604.1,3.22,Good,
220,60,400,0,92.98,2818.91,0.633,0.631,SS,2604.1,3.22,Good,
220,60,400,0,92.97,3433.47,0.633,0.631,SS,2604.1,3.22,Good,
220,60,400,0,92.97,3771.04,0.633,0.631,SS,2604.1,3.22,Good,
220,60,400,0,93,3292.3,0.633,0.631,SS,2604.1,3.22,Good,
221,60,400,0,92.98,1754.64,0.64,0.622,SS,2787.2,3.6,Good,
221,60,400,0,92.99,2085.21,0.64,0.622,SS,2787.2,3.6,Good,
221,60,400,0,93.01,3026.07,0.64,0.622,SS,2787.2,3.6,Good,
221,60,400,0,93.02,3406.31,0.64,0.622,SS,2787.2,3.6,Good,
221,60,400,0,93.02,3049.29,0.64,0.622,SS,2787.2,3.6,Good,
222,60,400,0,93,1765.39,0.636,0.641,SS,2750.7,3.43,Good,
222,60,400,0,93.01,2923.15,0.636,0.641,SS,2750.7,3.43,Good,
222,60,400,0,93.04,2808.52,0.636,0.641,SS,2750.7,3.43,Good,
222,60,400,0,93.1,3063.92,0.636,0.641,SS,2750.7,3.43,Good,
222,60,400,0,93.15,3222.07,0.636,0.641,SS,2750.7,3.43,Good,
223,60,400,0,93.13,1612.64,0.631,0.631,SS,2830,3.23,Good,
223,60,400,0,93.08,2879.28,0.631,0.631,SS,2830,3.23,Good,
223,60,400,0,93.04,2948.93,0.631,0.631,SS,2830,3.23,Good,
223,60,400,0,93.02,2990.63,0.631,0.631,SS,2830,3.23,Good,
223,60,400,0,93.01,3563.74,0.631,0.631,SS,2830,3.23,Good,
224,60,400,0,93.02,1828.56,0.614,0.628,SS,2649.6,3.6,Good,
224,60,400,0,93.02,3183.41,0.614,0.628,SS,2649.6,3.6,Good,
224,60,400,0,93.02,2991.78,0.614,0.628,SS,2649.6,3.6,Good,
224,60,400,0,93.04,3156.28,0.614,0.628,SS,2649.6,3.6,Good,
224,60,400,0,93.03,3401.76,0.614,0.628,SS,2649.6,3.6,Good,
225,60,400,0,93.02,1573.77,0.636,0.639,SS,2829.6,3.5,Explode,
225,60,400,0,93.04,2720.8,0.636,0.639,SS,2829.6,3.5,Explode,
225,60,400,0,93.05,3533.69,0.636,0.639,SS,2829.6,3.5,Explode,
225,60,400,0,93.07,3142.62,0.636,0.639,SS,2829.6,3.5,Explode,
226,60,400,0,93.1,2125.24,0.641,0.633,SS,2729.7,3.02,Good,
226,60,400,0,93.14,2267.76,0.641,0.633,SS,2729.7,3.02,Good,
226,60,400,0,93.18,3002.68,0.641,0.633,SS,2729.7,3.02,Good,
226,60,400,0,93.19,3523.95,0.641,0.633,SS,2729.7,3.02,Good,
226,60,400,0,93.18,3308.46,0.641,0.633,SS,2729.7,3.02,Good,
227,60,400,0,93.18,1650.59,0.628,0.635,SS,2762,3.61,Good,
227,60,400,0,93.17,1904.13,0.628,0.635,SS,2762,3.61,Good,
227,60,400,0,93.19,2669.75,0.628,0.635,SS,2762,3.61,Good,
227,60,400,0,93.2,2937.83,0.628,0.635,SS,2762,3.61,Good,
227,60,400,0,93.19,3145.9,0.628,0.635,SS,2762,3.61,Good,
228,60,400,0,93.13,1271.52,0.619,0.642,SS,2808.7,3.53,Good,
228,60,400,0,93.1,2198.44,0.619,0.642,SS,2808.7,3.53,Good,
228,60,400,0,93.03,2841.4,0.619,0.642,SS,2808.7,3.53,Good,
228,60,400,0,92.96,3507.8,0.619,0.642,SS,2808.7,3.53,Good,
228,60,400,0,92.91,3124.51,0.619,0.642,SS,2808.7,3.53,Good,
229,60,400,0,92.83,1385.46,0.638,0.634,SS,2701.6,3.52,Good,
229,60,400,0,92.79,2555.19,0.638,0.634,SS,2701.6,3.52,Good,
229,60,400,0,92.76,2783.3,0.638,0.634,SS,2701.6,3.52,Good,
229,60,400,0,92.66,2869.11,0.638,0.634,SS,2701.6,3.52,Good,
229,60,400,0,92.56,3628.31,0.638,0.634,SS,2701.6,3.52,Good,
230,60,400,0,92.54,1532.8,0.628,0.633,SS,2783.6,3.44,Good,
230,60,400,0,92.54,2421.09,0.628,0.633,SS,2783.6,3.44,Good,
230,60,400,0,92.58,3490.11,0.628,0.633,SS,2783.6,3.44,Good,
230,60,400,0,92.59,3285.5,0.628,0.633,SS,2783.6,3.44,Good,
230,60,400,0,92.61,2975.06,0.628,0.633,SS,2783.6,3.44,Good,
231,60,400,0,92.63,1877.75,0.637,0.627,SS,2678.9,3.58,Good,
231,60,400,0,92.64,2497.32,0.637,0.627,SS,2678.9,3.58,Good,
231,60,400,0,92.63,2606.51,0.637,0.627,SS,2678.9,3.58,Good,
231,60,400,0,92.66,2856.49,0.637,0.627,SS,2678.9,3.58,Good,
231,60,400,0,92.65,3587.79,0.637,0.627,SS,2678.9,3.58,Good,
232,60,400,0,92.64,1644.32,0.638,0.629,SS,2620.3,3.24,Good,
232,60,400,0,92.63,1918.53,0.638,0.629,SS,2620.3,3.24,Good,
232,60,400,0,92.61,3090.75,0.638,0.629,SS,2620.3,3.24,Good,
232,60,400,0,92.58,3238.58,0.638,0.629,SS,2620.3,3.24,Good,
232,60,400,0,92.53,3023.8,0.638,0.629,SS,2620.3,3.24,Good,
233,60,400,0,92.56,1447.39,0.638,0.632,SS,2896.6,3.55,Good,
233,60,400,0,92.61,2044.39,0.638,0.632,SS,2896.6,3.55,Good,
233,60,400,0,92.66,3166.07,0.638,0.632,SS,2896.6,3.55,Good,
233,60,400,0,92.7,3156.28,0.638,0.632,SS,2896.6,3.55,Good,
233,60,400,0,92.69,2970.43,0.638,0.632,SS,2896.6,3.55,Good,
234,60,400,0,92.61,1679.51,0.64,0.633,SS,2588,3.29,Good,
234,60,400,0,92.65,2174.84,0.64,0.633,SS,2588,3.29,Good,
234,60,400,0,92.67,2653.59,0.64,0.633,SS,2588,3.29,Good,
234,60,400,0,92.59,3361.58,0.64,0.633,SS,2588,3.29,Good,
234,60,400,0,92.55,3414.88,0.64,0.633,SS,2588,3.29,Good,
235,60,400,0,92.55,1712.97,0.628,0.634,SS,2616.7,3.07,Bad,
235,60,400,0,92.55,2468.92,0.628,0.634,SS,2616.7,3.07,Bad,
235,60,400,0,92.57,2912.54,0.628,0.634,SS,2616.7,3.07,Bad,
235,60,400,0,92.68,3115.69,0.628,0.634,SS,2616.7,3.07,Bad,
235,60,400,0,92.76,3707.1,0.628,0.634,SS,2616.7,3.07,Bad,
236,60,1000,15,78.25,1917.63,0.623,0.63,SS,3140.6,4.31,Good,
236,60,1000,15,76.09,3444.97,0.623,0.63,SS,3140.6,4.31,Good,
236,60,1000,15,76.94,3615.49,0.623,0.63,SS,3140.6,4.31,Good,
236,60,1000,15,77.07,3362.6,0.623,0.63,SS,3140.6,4.31,Good,
236,60,1000,15,76.42,3455.44,0.623,0.63,SS,3140.6,4.31,Good,
236,60,1000,15,76.72,4121.46,0.623,0.63,SS,3140.6,4.31,Good,
236,60,1000,15,77.72,4032.02,0.623,0.63,SS,3140.6,4.31,Good,
236,60,1000,15,77.65,3506.82,0.623,0.63,SS,3140.6,4.31,Good,
236,60,1000,15,74.67,3543.42,0.623,0.63,SS,3140.6,4.31,Good,
236,60,1000,15,76.12,4045.22,0.623,0.63,SS,3140.6,4.31,Good,
236,60,1000,15,76.1,4252.1,0.623,0.63,SS,3140.6,4.31,Good,
237,60,1000,15,75.36,2389.62,0.636,0.639,SS,3228.6,3.61,Good,
237,60,1000,15,76.58,3435.97,0.636,0.639,SS,3228.6,3.61,Good,
237,60,1000,15,76.48,3449.96,0.636,0.639,SS,3228.6,3.61,Good,
237,60,1000,15,77.33,3694.55,0.636,0.639,SS,3228.6,3.61,Good,
237,60,1000,15,75.97,4416,0.636,0.639,SS,3228.6,3.61,Good,
237,60,1000,15,76.88,3840.19,0.636,0.639,SS,3228.6,3.61,Good,
237,60,1000,15,78,3617.87,0.636,0.639,SS,3228.6,3.61,Good,
237,60,1000,15,76.47,3714.05,0.636,0.639,SS,3228.6,3.61,Good,
237,60,1000,15,75.89,4481.72,0.636,0.639,SS,3228.6,3.61,Good,
237,60,1000,15,75.28,3955.36,0.636,0.639,SS,3228.6,3.61,Good,
238,60,1000,15,76.1,2562.59,0.632,0.635,SS,3229.2,3.48,Good,
238,60,1000,15,77.03,2778.35,0.632,0.635,SS,3229.2,3.48,Good,
238,60,1000,15,76.68,3345.17,0.632,0.635,SS,3229.2,3.48,Good,
238,60,1000,15,77.09,3464.38,0.632,0.635,SS,3229.2,3.48,Good,
238,60,1000,15,76.47,4119.79,0.632,0.635,SS,3229.2,3.48,Good,
238,60,1000,15,76.73,4160.5,0.632,0.635,SS,3229.2,3.48,Good,
238,60,1000,15,76.32,3576.27,0.632,0.635,SS,3229.2,3.48,Good,
238,60,1000,15,77.96,3548.75,0.632,0.635,SS,3229.2,3.48,Good,
238,60,1000,15,77.7,4100.12,0.632,0.635,SS,3229.2,3.48,Good,
238,60,1000,15,77.58,4192.22,0.632,0.635,SS,3229.2,3.48,Good,
238,60,1000,15,77.54,3548.27,0.632,0.635,SS,3229.2,3.48,Good,
239,60,1000,15,75.71,2282.12,0.624,0.625,SS,3216,3.66,Good,
239,60,1000,15,76.93,2821.96,0.624,0.625,SS,3216,3.66,Good,
239,60,1000,15,76.14,3774.68,0.624,0.625,SS,3216,3.66,Good,
239,60,1000,15,76.73,3281.31,0.624,0.625,SS,3216,3.66,Good,
239,60,1000,15,72.71,3326.09,0.624,0.625,SS,3216,3.66,Good,
239,60,1000,15,77.42,3639.2,0.624,0.625,SS,3216,3.66,Good,
239,60,1000,15,77.43,4109.76,0.624,0.625,SS,3216,3.66,Good,
239,60,1000,15,77.32,3421.42,0.624,0.625,SS,3216,3.66,Good,
239,60,1000,15,77.21,3450.45,0.624,0.625,SS,3216,3.66,Good,
239,60,1000,15,77.08,3657.12,0.624,0.625,SS,3216,3.66,Good,
239,60,1000,15,77.02,4210.64,0.624,0.625,SS,3216,3.66,Good,
240,60,1000,15,77.09,2038.49,0.634,0.633,SS,3232.8,3.5,Good,
240,60,1000,15,77.17,3161.72,0.634,0.633,SS,3232.8,3.5,Good,
240,60,1000,15,77.2,3324.54,0.634,0.633,SS,3232.8,3.5,Good,
240,60,1000,15,77.2,3968.82,0.634,0.633,SS,3232.8,3.5,Good,
240,60,1000,15,77.19,3363.11,0.634,0.633,SS,3232.8,3.5,Good,
240,60,1000,15,77.18,3333.32,0.634,0.633,SS,3232.8,3.5,Good,
240,60,1000,15,77.18,3349.79,0.634,0.633,SS,3232.8,3.5,Good,
240,60,1000,15,77.06,4053.71,0.634,0.633,SS,3232.8,3.5,Good,
240,60,1000,15,76.94,3456.43,0.634,0.633,SS,3232.8,3.5,Good,
241,60,1000,15,76.86,1952.3,0.638,0.634,SS,3219.6,3.46,Good,
241,60,1000,15,76.79,2782.06,0.638,0.634,SS,3219.6,3.46,Good,
241,60,1000,15,76.78,2929.03,0.638,0.634,SS,3219.6,3.46,Good,
241,60,1000,15,76.8,2860.1,0.638,0.634,SS,3219.6,3.46,Good,
241,60,1000,15,76.79,2844.42,0.638,0.634,SS,3219.6,3.46,Good,
241,60,1000,15,76.77,2847.45,0.638,0.634,SS,3219.6,3.46,Good,
241,60,1000,15,76.76,3212.98,0.638,0.634,SS,3219.6,3.46,Good,
241,60,1000,15,76.74,3054.36,0.638,0.634,SS,3219.6,3.46,Good,
241,60,1000,15,76.72,2963.47,0.638,0.634,SS,3219.6,3.46,Good,
241,60,1000,15,76.65,2924.33,0.638,0.634,SS,3219.6,3.46,Good,
242,60,1000,15,76.59,2711.94,0.637,0.635,SS,3217.8,3.73,Good,
242,60,1000,15,76.52,3403.28,0.637,0.635,SS,3217.8,3.73,Good,
242,60,1000,15,76.44,3222.61,0.637,0.635,SS,3217.8,3.73,Good,
242,60,1000,15,76.38,3298.57,0.637,0.635,SS,3217.8,3.73,Good,
242,60,1000,15,76.33,3929.62,0.637,0.635,SS,3217.8,3.73,Good,
242,60,1000,15,76.25,3966.65,0.637,0.635,SS,3217.8,3.73,Good,
242,60,1000,15,76.16,3414.38,0.637,0.635,SS,3217.8,3.73,Good,
242,60,1000,15,76.08,3423.43,0.637,0.635,SS,3217.8,3.73,Good,
242,60,1000,15,76.05,3851.37,0.637,0.635,SS,3217.8,3.73,Good,
242,60,1000,15,76.02,4119.79,0.637,0.635,SS,3217.8,3.73,Good,
243,60,1000,15,76,2240.28,0.627,0.637,SS,3228.6,3.85,Good,
243,60,1000,15,75.93,2910.18,0.627,0.637,SS,3228.6,3.85,Good,
243,60,1000,15,75.84,3244.94,0.627,0.637,SS,3228.6,3.85,Good,
243,60,1000,15,75.77,3522.48,0.627,0.637,SS,3228.6,3.85,Good,
243,60,1000,15,75.68,4107.67,0.627,0.637,SS,3228.6,3.85,Good,
243,60,1000,15,75.58,3405.8,0.627,0.637,SS,3228.6,3.85,Good,
243,60,1000,15,75.45,3414.38,0.627,0.637,SS,3228.6,3.85,Good,
243,60,1000,15,75.35,3513.68,0.627,0.637,SS,3228.6,3.85,Good,
243,60,1000,15,75.28,4158.02,0.627,0.637,SS,3228.6,3.85,Good,
243,60,1000,15,75.23,3490.11,0.627,0.637,SS,3228.6,3.85,Good,
243,60,1000,15,75.25,3474.3,0.627,0.637,SS,3228.6,3.85,Good,
244,60,1000,15,75.16,2073.63,0.639,0.639,SS,3242.3,4.57,Good,
244,60,1000,15,74.97,3895.77,0.639,0.639,SS,3242.3,4.57,Good,
244,60,1000,15,74.82,3488.63,0.639,0.639,SS,3242.3,4.57,Good,
244,60,1000,15,74.71,3486.16,0.639,0.639,SS,3242.3,4.57,Good,
244,60,1000,15,74.59,3761.45,0.639,0.639,SS,3242.3,4.57,Good,
244,60,1000,15,74.44,4413.27,0.639,0.639,SS,3242.3,4.57,Good,
244,60,1000,15,74.29,3743.57,0.639,0.639,SS,3242.3,4.57,Good,
244,60,1000,15,74.17,3611.21,0.639,0.639,SS,3242.3,4.57,Good,
244,60,1000,15,74.07,3699.67,0.639,0.639,SS,3242.3,4.57,Good,
244,60,1000,15,73.97,4443.18,0.639,0.639,SS,3242.3,4.57,Good,
245,60,1000,15,73.84,1931.93,0.641,0.633,SS,3124.5,3.66,Good,
245,60,1000,15,73.78,3111.27,0.641,0.633,SS,3124.5,3.66,Good,
245,60,1000,15,73.68,3418.91,0.641,0.633,SS,3124.5,3.66,Good,
245,60,1000,15,73.63,4158.85,0.641,0.633,SS,3124.5,3.66,Good,
245,60,1000,15,73.58,3703.38,0.641,0.633,SS,3124.5,3.66,Good,
245,60,1000,15,73.5,3433.97,0.641,0.633,SS,3124.5,3.66,Good,
245,60,1000,15,73.41,3476.28,0.641,0.633,SS,3124.5,3.66,Good,
245,60,1000,15,73.37,4172.89,0.641,0.633,SS,3124.5,3.66,Good,
245,60,1000,15,73.4,3942.29,0.641,0.633,SS,3124.5,3.66,Good,
245,60,1000,15,73.41,3506.82,0.641,0.633,SS,3124.5,3.66,Good,
246,60,1000,15,73.42,2122.81,0.64,0.63,SS,3039,3.33,Good,
246,60,1000,15,73.4,2423.22,0.64,0.63,SS,3039,3.33,Good,
246,60,1000,15,73.38,3128.91,0.64,0.63,SS,3039,3.33,Good,
246,60,1000,15,73.38,3894.89,0.64,0.63,SS,3039,3.33,Good,
246,60,1000,15,73.41,3863.41,0.64,0.63,SS,3039,3.33,Good,
246,60,1000,15,73.42,3420.92,0.64,0.63,SS,3039,3.33,Good,
246,60,1000,15,73.41,3463.89,0.64,0.63,SS,3039,3.33,Good,
246,60,1000,15,73.39,4034.15,0.64,0.63,SS,3039,3.33,Good,
246,60,1000,15,73.39,4098.86,0.64,0.63,SS,3039,3.33,Good,
246,60,1000,15,73.35,3515.15,0.64,0.63,SS,3039,3.33,Good,
246,60,1000,15,73.37,3528.34,0.64,0.63,SS,3039,3.33,Good,
247,60,1000,15,73.38,1748.75,0.644,0.631,SS,3242.3,3.55,Good,
247,60,1000,15,73.63,2682.6,0.644,0.631,SS,3242.3,3.55,Good,
247,60,1000,15,73.91,3285.5,0.644,0.631,SS,3242.3,3.55,Good,
247,60,1000,15,74.2,3152.46,0.644,0.631,SS,3242.3,3.55,Good,
247,60,1000,15,74.5,3223.14,0.644,0.631,SS,3242.3,3.55,Good,
247,60,1000,15,74.79,3831.67,0.644,0.631,SS,3242.3,3.55,Good,
247,60,1000,15,75.09,3686.63,0.644,0.631,SS,3242.3,3.55,Good,
247,60,1000,15,75.39,3305.86,0.644,0.631,SS,3242.3,3.55,Good,
247,60,1000,15,75.69,3312.1,0.644,0.631,SS,3242.3,3.55,Good,
247,60,1000,15,76,3867.86,0.644,0.631,SS,3242.3,3.55,Good,
247,60,1000,15,76.31,3842.87,0.644,0.631,SS,3242.3,3.55,Good,
