Repository: dhruvi10patel/Precision-Welding-Optimization

File: Data_RSW.csv (part 5 of 7)
Sample ID,Pressure (PSI),Welding Time (ms),Angle (Deg),Force (N),Current (A),Thickness A (mm),Thickness B (mm),Material,PullTest (N),NuggetDiameter (mm),Category,Comments
314,60,800,15,78.63,1986.36,0.63,0.624,SS,3062.3,3.72,Good,
314,60,800,15,78.51,3016.97,0.63,0.624,SS,3062.3,3.72,Good,
314,60,800,15,78.4,3829.42,0.63,0.624,SS,3062.3,3.72,Good,
314,60,800,15,78.31,3507.8,0.63,0.624,SS,3062.3,3.72,Good,
314,60,800,15,78.25,3345.68,0.63,0.624,SS,3062.3,3.72,Good,
314,60,800,15,78.19,3329.71,0.63,0.624,SS,3062.3,3.72,Good,
314,60,800,15,78.14,4059.23,0.63,0.624,SS,3062.3,3.72,Good,
314,60,800,15,78.09,3709.42,0.63,0.624,SS,3062.3,3.72,Good,
315,60,800,15,78,2056.97,0.632,0.624,SS,3079.6,3.89,Good,
315,60,800,15,77.95,3014.69,0.632,0.624,SS,3079.6,3.89,Good,
315,60,800,15,77.94,3101.3,0.632,0.624,SS,3079.6,3.89,Good,
315,60,800,15,77.91,3168.78,0.632,0.624,SS,3079.6,3.89,Good,
315,60,800,15,77.91,3869.63,0.632,0.624,SS,3079.6,3.89,Good,
315,60,800,15,77.92,3615.02,0.632,0.624,SS,3079.6,3.89,Good,
315,60,800,15,77.91,3229,0.632,0.624,SS,3079.6,3.89,Good,
315,60,800,15,77.89,3216.73,0.632,0.624,SS,3079.6,3.89,Good,
315,60,800,15,77.86,3782.42,0.632,0.624,SS,3079.6,3.89,Good,
316,60,800,15,77.8,2632.12,0.633,0.624,SS,3104.8,3.36,Good,
316,60,800,15,77.81,2795.02,0.633,0.624,SS,3104.8,3.36,Good,
316,60,800,15,77.81,3020.95,0.633,0.624,SS,3104.8,3.36,Good,
316,60,800,15,77.82,3151.91,0.633,0.624,SS,3104.8,3.36,Good,
316,60,800,15,77.84,3723.3,0.633,0.624,SS,3104.8,3.36,Good,
316,60,800,15,77.86,3780.6,0.633,0.624,SS,3104.8,3.36,Good,
316,60,800,15,77.87,3234.86,0.633,0.624,SS,3104.8,3.36,Good,
316,60,800,15,77.88,3253.41,0.633,0.624,SS,3104.8,3.36,Good,
316,60,800,15,77.89,3663.22,0.633,0.624,SS,3104.8,3.36,Good,
317,60,800,15,77.93,2492.5,0.631,0.623,SS,1881.6,2.44,Explode,
317,60,800,15,78.01,3385.03,0.631,0.623,SS,1881.6,2.44,Explode,
317,60,800,15,78.08,3149.73,0.631,0.623,SS,1881.6,2.44,Explode,
317,60,800,15,78.16,3204.94,0.631,0.623,SS,1881.6,2.44,Explode,
317,60,800,15,78.21,3477.27,0.631,0.623,SS,1881.6,2.44,Explode,
317,60,800,15,78.26,4062.19,0.631,0.623,SS,1881.6,2.44,Explode,
317,60,800,15,78.31,3384.02,0.631,0.623,SS,1881.6,2.44,Explode,
317,60,800,15,78.36,3360.56,0.631,0.623,SS,1881.6,2.44,Explode,
317,60,800,15,78.42,3534.18,0.631,0.623,SS,1881.6,2.44,Explode,
318,60,800,15,78.41,3583.48,0.633,0.632,SS,3132.3,3.74,Good,
318,60,800,15,78.4,3939.24,0.633,0.632,SS,3132.3,3.74,Good,
318,60,800,15,78.4,4031.16,0.633,0.632,SS,3132.3,3.74,Good,
318,60,800,15,78.39,3364.14,0.633,0.632,SS,3132.3,3.74,Good,
318,60,800,15,78.34,3373.33,0.633,0.632,SS,3132.3,3.74,Good,
318,60,800,15,78.28,3796.04,0.633,0.632,SS,3132.3,3.74,Good,
318,60,800,15,78.21,3996.02,0.633,0.632,SS,3132.3,3.74,Good,
318,60,800,15,78.13,3367.2,0.633,0.632,SS,3132.3,3.74,Good,
318,60,800,15,78.07,3403.28,0.633,0.632,SS,3132.3,3.74,Good,
319,60,800,15,78.07,2991.78,0.634,0.618,SS,3031.2,3.59,Good,
319,60,800,15,78.33,3502.4,0.634,0.618,SS,3031.2,3.59,Good,
319,60,800,15,78.61,3712.2,0.634,0.618,SS,3031.2,3.59,Good,
319,60,800,15,78.9,3280.79,0.634,0.618,SS,3031.2,3.59,Good,
319,60,800,15,79.21,3315.73,0.634,0.618,SS,3031.2,3.59,Good,
319,60,800,15,79.54,3890.03,0.634,0.618,SS,3031.2,3.59,Good,
319,60,800,15,79.86,3921.29,0.634,0.618,SS,3031.2,3.59,Good,
319,60,800,15,80.17,3366.18,0.634,0.618,SS,3031.2,3.59,Good,
319,60,800,15,80.48,3399.23,0.634,0.618,SS,3031.2,3.59,Good,
320,60,800,15,80.75,1983.76,0.632,0.632,SS,3012,3.8,Good,
320,60,800,15,81.01,3010.12,0.632,0.632,SS,3012,3.8,Good,
320,60,800,15,81.28,3148.09,0.632,0.632,SS,3012,3.8,Good,
320,60,800,15,81.57,3422.43,0.632,0.632,SS,3012,3.8,Good,
320,60,800,15,81.89,4106.41,0.632,0.632,SS,3012,3.8,Good,
320,60,800,15,82.2,3484.19,0.632,0.632,SS,3012,3.8,Good,
320,60,800,15,82.51,3410.34,0.632,0.632,SS,3012,3.8,Good,
320,60,800,15,82.81,3507.8,0.632,0.632,SS,3012,3.8,Good,
321,60,800,15,82.81,3227.41,0.631,0.628,SS,3177.7,3.66,Good,
321,60,800,15,82.63,3578.19,0.631,0.628,SS,3177.7,3.66,Good,
321,60,800,15,82.46,3642.98,0.631,0.628,SS,3177.7,3.66,Good,
321,60,800,15,82.29,4336.61,0.631,0.628,SS,3177.7,3.66,Good,
321,60,800,15,82.13,3771.95,0.631,0.628,SS,3177.7,3.66,Good,
321,60,800,15,81.96,3337.44,0.631,0.628,SS,3177.7,3.66,Good,
321,60,800,15,81.8,3362.09,0.631,0.628,SS,3177.7,3.66,Good,
321,60,800,15,81.64,4082.47,0.631,0.628,SS,3177.7,3.66,Good,
321,60,800,15,81.47,3868.3,0.631,0.628,SS,3177.7,3.66,Good,
322,60,800,15,81.34,2718.27,0.632,0.628,SS,3111.9,3.64,Good,
322,60,800,15,81.21,3278.17,0.632,0.628,SS,3111.9,3.64,Good,
322,60,800,15,81.09,3084.06,0.632,0.628,SS,3111.9,3.64,Good,
322,60,800,15,80.97,3206.55,0.632,0.628,SS,3111.9,3.64,Good,
322,60,800,15,80.84,3874.96,0.632,0.628,SS,3111.9,3.64,Good,
322,60,800,15,80.71,3809.16,0.632,0.628,SS,3111.9,3.64,Good,
322,60,800,15,80.6,3326.09,0.632,0.628,SS,3111.9,3.64,Good,
322,60,800,15,80.49,3340.54,0.632,0.628,SS,3111.9,3.64,Good,
322,60,800,15,80.43,3934.87,0.632,0.628,SS,3111.9,3.64,Good,
323,60,800,15,80.37,2745.97,0.627,0.63,SS,3106.5,4.05,Explode,
323,60,800,15,80.28,3361.58,0.627,0.63,SS,3106.5,4.05,Explode,
323,60,800,15,80.19,4199.59,0.627,0.63,SS,3106.5,4.05,Explode,
323,60,800,15,80.11,3964.48,0.627,0.63,SS,3106.5,4.05,Explode,
323,60,800,15,80.03,3541.96,0.627,0.63,SS,3106.5,4.05,Explode,
323,60,800,15,79.94,3615.02,0.627,0.63,SS,3106.5,4.05,Explode,
323,60,800,15,79.85,4367.83,0.627,0.63,SS,3106.5,4.05,Explode,
323,60,800,15,79.76,3791.96,0.627,0.63,SS,3106.5,4.05,Explode,
324,60,800,15,79.66,1912.24,0.632,0.624,SS,3025.2,3.58,Explode,
324,60,800,15,79.6,2946.01,0.632,0.624,SS,3025.2,3.58,Explode,
324,60,800,15,79.54,3896.21,0.632,0.624,SS,3025.2,3.58,Explode,
324,60,800,15,79.49,3483.69,0.632,0.624,SS,3025.2,3.58,Explode,
324,60,800,15,79.46,3316.25,0.632,0.624,SS,3025.2,3.58,Explode,
324,60,800,15,79.43,3432.96,0.632,0.624,SS,3025.2,3.58,Explode,
324,60,800,15,79.37,4136.04,0.632,0.624,SS,3025.2,3.58,Explode,
324,60,800,15,79.31,3713.59,0.632,0.624,SS,3025.2,3.58,Explode,
324,60,800,15,79.24,3432.96,0.632,0.624,SS,3025.2,3.58,Explode,
325,60,800,15,79.16,2418.24,0.632,0.624,SS,3015,3.54,Good,
325,60,800,15,79.15,3811.87,0.638,0.628,SS,3015,3.54,Good,
325,60,800,15,79.14,3647.23,0.638,0.628,SS,3015,3.54,Good,
325,60,800,15,79.13,3524.43,0.638,0.628,SS,3015,3.54,Good,
325,60,800,15,79.13,3623.57,0.638,0.628,SS,3015,3.54,Good,
325,60,800,15,79.11,4306.36,0.638,0.628,SS,3015,3.54,Good,
325,60,800,15,79.09,3898.86,0.638,0.628,SS,3015,3.54,Good,
325,60,800,15,79.07,3555.05,0.638,0.628,SS,3015,3.54,Good,
325,60,800,15,79.07,3589.71,0.638,0.628,SS,3015,3.54,Good,
326,60,800,15,79.07,2729.64,0.623,0.631,SS,3042.6,3.58,Good,
326,60,800,15,79.06,3359.02,0.623,0.631,SS,3042.6,3.58,Good,
326,60,800,15,79.05,3952.75,0.623,0.631,SS,3042.6,3.58,Good,
326,60,800,15,79.03,3373.33,0.623,0.631,SS,3042.6,3.58,Good,
326,60,800,15,79.02,3403.78,0.623,0.631,SS,3042.6,3.58,Good,
326,60,800,15,79.01,3782.88,0.623,0.631,SS,3042.6,3.58,Good,
326,60,800,15,79,4222.47,0.623,0.631,SS,3042.6,3.58,Good,
326,60,800,15,78.99,3535.64,0.623,0.631,SS,3042.6,3.58,Good,
326,60,800,15,78.98,3469.84,0.623,0.631,SS,3042.6,3.58,Good,
327,60,800,15,78.98,1690.74,0.627,0.63,SS,3101.8,3.82,Good,
327,60,800,15,78.97,2188.24,0.627,0.63,SS,3101.8,3.82,Good,
327,60,800,15,78.95,3200.65,0.627,0.63,SS,3101.8,3.82,Good,
327,60,800,15,78.93,2992.93,0.627,0.63,SS,3101.8,3.82,Good,
327,60,800,15,78.91,3057.18,0.627,0.63,SS,3101.8,3.82,Good,
327,60,800,15,78.9,3688.49,0.627,0.63,SS,3101.8,3.82,Good,
327,60,800,15,78.89,3560.85,0.627,0.63,SS,3101.8,3.82,Good,
327,60,800,15,78.89,3167.16,0.627,0.63,SS,3101.8,3.82,Good,
327,60,800,15,78.89,3166.61,0.627,0.63,SS,3101.8,3.82,Good,
328,60,800,15,78.91,2239.52,0.621,0.629,SS,3037.2,3.6,Good,
328,60,800,15,78.92,3162.81,0.621,0.629,SS,3037.2,3.6,Good,
328,60,800,15,78.92,3595.46,0.621,0.629,SS,3037.2,3.6,Good,
328,60,800,15,78.93,3181.78,0.621,0.629,SS,3037.2,3.6,Good,
328,60,800,15,78.93,3201.72,0.621,0.629,SS,3037.2,3.6,Good,
328,60,800,15,78.93,3685.23,0.621,0.629,SS,3037.2,3.6,Good,
328,60,800,15,78.93,3960.14,0.621,0.629,SS,3037.2,3.6,Good,
328,60,800,15,78.92,3282.36,0.621,0.629,SS,3037.2,3.6,Good,
328,60,800,15,78.92,3274.49,0.621,0.629,SS,3037.2,3.6,Good,
329,60,800,15,78.94,1356.6,0.626,0.637,SS,3068.9,3.53,Good,
329,60,800,15,78.96,2019.84,0.626,0.637,SS,3068.9,3.53,Good,
329,60,800,15,78.98,2873.9,0.626,0.637,SS,3068.9,3.53,Good,
329,60,800,15,78.99,3600.24,0.626,0.637,SS,3068.9,3.53,Good,
329,60,800,15,78.98,3339.51,0.626,0.637,SS,3068.9,3.53,Good,
329,60,800,15,78.97,3074.57,0.626,0.637,SS,3068.9,3.53,Good,
329,60,800,15,78.98,2954.17,0.626,0.637,SS,3068.9,3.53,Good,
329,60,800,15,78.97,3500.93,0.626,0.637,SS,3068.9,3.53,Good,
329,60,800,15,78.97,3275.02,0.626,0.637,SS,3068.9,3.53,Good,
330,60,800,15,79.01,1830.44,0.638,0.622,SS,2956.4,3.44,Good,
330,60,800,15,79.35,2848.65,0.638,0.622,SS,2956.4,3.44,Good,
330,60,800,15,79.7,3122.86,0.638,0.622,SS,2956.4,3.44,Good,
330,60,800,15,80.02,3783.33,0.638,0.622,SS,2956.4,3.44,Good,
330,60,800,15,80.36,3767.39,0.638,0.622,SS,2956.4,3.44,Good,
330,60,800,15,80.7,3256.58,0.638,0.622,SS,2956.4,3.44,Good,
330,60,800,15,81.04,3276.59,0.638,0.622,SS,2956.4,3.44,Good,
330,60,800,15,81.38,3838.84,0.638,0.622,SS,2956.4,3.44,Good,
331,60,800,15,81.57,1242.79,0.625,0.629,SS,3091,3.42,Good,
331,60,800,15,81.79,2030.88,0.625,0.629,SS,3091,3.42,Good,
331,60,800,15,82.01,2447.93,0.625,0.629,SS,3091,3.42,Good,
331,60,800,15,82.25,2664.59,0.625,0.629,SS,3091,3.42,Good,
331,60,800,15,82.49,3024.37,0.625,0.629,SS,3091,3.42,Good,
331,60,800,15,82.74,4060.5,0.625,0.629,SS,3091,3.42,Good,
331,60,800,15,82.99,3812.77,0.625,0.629,SS,3091,3.42,Good,
331,60,800,15,83.22,3484.19,0.625,0.629,SS,3091,3.42,Good,
331,60,800,15,83.46,3518.08,0.625,0.629,SS,3091,3.42,Good,
332,60,800,15,83.46,2543.05,0.63,0.633,SS,2835,3.57,Good,
332,60,800,15,83.29,3511.23,0.63,0.633,SS,2835,3.57,Good,
332,60,800,15,83.12,3714.51,0.63,0.633,SS,2835,3.57,Good,
332,60,800,15,82.95,3390.62,0.63,0.633,SS,2835,3.57,Good,
332,60,800,15,82.8,3537.59,0.63,0.633,SS,2835,3.57,Good,
332,60,800,15,82.63,4184.82,0.63,0.633,SS,2835,3.57,Good,
332,60,800,15,82.47,4143.1,0.63,0.633,SS,2835,3.57,Good,
332,60,800,15,82.32,3590.19,0.63,0.633,SS,2835,3.57,Good,
332,60,800,15,82.25,3570.01,0.63,0.633,SS,2835,3.57,Good,
333,60,800,15,82.22,2928.44,0.628,0.644,SS,3069.5,3.8,Good,
333,60,800,15,82.18,3134.95,0.628,0.644,SS,3069.5,3.8,Good,
333,60,800,15,82.14,3470.83,0.628,0.644,SS,3069.5,3.8,Good,
333,60,800,15,82.1,4170.83,0.628,0.644,SS,3069.5,3.8,Good,
333,60,800,15,82.04,3819.08,0.628,0.644,SS,3069.5,3.8,Good,
333,60,800,15,81.96,3478.75,0.628,0.644,SS,3069.5,3.8,Good,
333,60,800,15,81.88,3513.19,0.628,0.644,SS,3069.5,3.8,Good,
333,60,800,15,81.8,4235.89,0.628,0.644,SS,3069.5,3.8,Good,
334,60,800,15,81.73,3099.08,0.62,0.631,SS,3027.6,3.58,Explode,
334,60,800,15,81.68,3878.07,0.62,0.631,SS,3027.6,3.58,Explode,
334,60,800,15,81.62,3522.48,0.62,0.631,SS,3027.6,3.58,Explode,
334,60,800,15,81.59,3443.47,0.62,0.631,SS,3027.6,3.58,Explode,
334,60,800,15,81.57,3590.67,0.62,0.631,SS,3027.6,3.58,Explode,
334,60,800,15,81.53,4353.23,0.62,0.631,SS,3027.6,3.58,Explode,
334,60,800,15,81.48,3698.74,0.62,0.631,SS,3027.6,3.58,Explode,
334,60,800,15,81.43,3558.91,0.62,0.631,SS,3027.6,3.58,Explode,
335,60,800,15,81.31,2509,0.626,0.623,SS,3113.1,3.45,Good,
335,60,800,15,81.15,2924.33,0.626,0.623,SS,3113.1,3.45,Good,
335,60,800,15,81.01,3551.17,0.626,0.623,SS,3113.1,3.45,Good,
335,60,800,15,80.86,3208.16,0.626,0.623,SS,3113.1,3.45,Good,
335,60,800,15,80.73,3306.38,0.626,0.623,SS,3113.1,3.45,Good,
335,60,800,15,80.61,3866.97,0.626,0.623,SS,3113.1,3.45,Good,
335,60,800,15,80.5,4089.62,0.626,0.623,SS,3113.1,3.45,Good,
335,60,800,15,80.4,3436.47,0.626,0.623,SS,3113.1,3.45,Good,
335,60,800,15,80.3,3455.44,0.626,0.623,SS,3113.1,3.45,Good,
336,60,600,15,89.22,2675.54,0.624,0.627,SS,2948,3.22,Good,
336,60,600,15,89.3,3755.96,0.624,0.627,SS,2948,3.22,Good,
336,60,600,15,89.15,3494.05,0.624,0.627,SS,2948,3.22,Good,
336,60,600,15,89.19,3562.78,0.624,0.627,SS,2948,3.22,Good,
336,60,600,15,89.26,4206.55,0.624,0.627,SS,2948,3.22,Good,
336,60,600,15,89.19,4297.96,0.624,0.627,SS,2948,3.22,Good,
337,60,600,15,89.26,1849.14,0.627,0.621,SS,3073.7,3.69,Explode,
337,60,600,15,89.1,2955.34,0.627,0.621,SS,3073.7,3.69,Explode,
337,60,600,15,89.22,3499.95,0.627,0.621,SS,3073.7,3.69,Explode,
337,60,600,15,89.24,4040.97,0.627,0.621,SS,3073.7,3.69,Explode,
337,60,600,15,89.07,3406.81,0.627,0.621,SS,3073.7,3.69,Explode,
337,60,600,15,89.19,3624.04,0.627,0.621,SS,3073.7,3.69,Explode,
338,60,600,15,89.23,3085.18,0.625,0.621,SS,2817.7,3.23,Good,
338,60,600,15,89.16,3963.61,0.625,0.621,SS,2817.7,3.23,Good,
338,60,600,15,89.24,4092.14,0.625,0.621,SS,2817.7,3.23,Good,
338,60,600,15,89.16,3663.22,0.625,0.621,SS,2817.7,3.23,Good,
338,60,600,15,89.11,3706.63,0.625,0.621,SS,2817.7,3.23,Good,
338,60,600,15,89.17,4455.93,0.625,0.621,SS,2817.7,3.23,Good,
338,60,600,15,89.22,4321.11,0.625,0.621,SS,2817.7,3.23,Good,
339,60,600,15,89.21,2704.95,0.636,0.62,SS,2647.8,3.48,Good,
339,60,600,15,89.21,3958.4,0.636,0.62,SS,2647.8,3.48,Good,
339,60,600,15,89.21,3547.78,0.636,0.62,SS,2647.8,3.48,Good,
339,60,600,15,89.2,3549.72,0.636,0.62,SS,2647.8,3.48,Good,
339,60,600,15,89.2,3978.77,0.636,0.62,SS,2647.8,3.48,Good,
339,60,600,15,89.27,4583.79,0.636,0.62,SS,2647.8,3.48,Good,
339,60,600,15,89.33,3782.88,0.636,0.62,SS,2647.8,3.48,Good,
340,60,600,15,89.31,2876.29,0.625,0.624,SS,2834.4,3.63,Good,
340,60,600,15,89.25,3346.19,0.625,0.624,SS,2834.4,3.63,Good,
340,60,600,15,89.17,3650.05,0.625,0.624,SS,2834.4,3.63,Good,
340,60,600,15,89.11,3941.42,0.625,0.624,SS,2834.4,3.63,Good,
340,60,600,15,89.15,4823.67,0.625,0.624,SS,2834.4,3.63,Good,
340,60,600,15,89.18,4209,0.625,0.624,SS,2834.4,3.63,Good,
340,60,600,15,89.22,3978.34,0.625,0.624,SS,2834.4,3.63,Good,
341,60,600,15,89.26,3023.8,0.631,0.635,SS,3100.6,3.47,Good,
341,60,600,15,89.27,3569.05,0.631,0.635,SS,3100.6,3.47,Good,
341,60,600,15,89.27,4341.36,0.631,0.635,SS,3100.6,3.47,Good,
341,60,600,15,89.29,4228.17,0.631,0.635,SS,3100.6,3.47,Good,
341,60,600,15,89.37,3622.15,0.631,0.635,SS,3100.6,3.47,Good,
341,60,600,15,89.46,3828.52,0.631,0.635,SS,3100.6,3.47,Good,
342,60,600,15,89.48,2708.13,0.629,0.63,SS,3108.3,3.69,Good,
342,60,600,15,89.48,3488.63,0.629,0.63,SS,3108.3,3.69,Good,
342,60,600,15,89.47,3543.9,0.629,0.63,SS,3108.3,3.69,Good,
342,60,600,15,89.46,3819.98,0.629,0.63,SS,3108.3,3.69,Good,
342,60,600,15,89.47,4571.39,0.629,0.63,SS,3108.3,3.69,Good,
342,60,600,15,89.58,3973.58,0.629,0.63,SS,3108.3,3.69,Good,
342,60,600,15,89.7,3726.99,0.629,0.63,SS,3108.3,3.69,Good,
343,60,600,15,89.73,2899.52,0.633,0.625,SS,2755.5,3.26,Good,
343,60,600,15,89.75,3889.14,0.633,0.625,SS,2755.5,3.26,Good,
343,60,600,15,89.77,3645.81,0.633,0.625,SS,2755.5,3.26,Good,
343,60,600,15,89.8,3560.36,0.633,0.625,SS,2755.5,3.26,Good,
343,60,600,15,89.85,4153.06,0.633,0.625,SS,2755.5,3.26,Good,
343,60,600,15,89.91,4513.84,0.633,0.625,SS,2755.5,3.26,Good,
343,60,600,15,89.96,3774.23,0.633,0.625,SS,2755.5,3.26,Good,
344,60,600,15,89.95,1990.68,0.62,0.62,SS,2774.6,3.21,Good,
344,60,600,15,89.93,2925.5,0.62,0.62,SS,2774.6,3.21,Good,
344,60,600,15,89.91,3926.99,0.62,0.62,SS,2774.6,3.21,Good,
344,60,600,15,89.87,3416.89,0.62,0.62,SS,2774.6,3.21,Good,
344,60,600,15,89.92,3491.58,0.62,0.62,SS,2774.6,3.21,Good,
344,60,600,15,89.99,3923.49,0.62,0.62,SS,2774.6,3.21,Good,
344,60,600,15,90.05,4473.65,0.62,0.62,SS,2774.6,3.21,Good,
345,60,600,15,90.03,2577.31,0.624,0.62,SS,3109.5,4.15,Good,
345,60,600,15,89.99,3847.79,0.624,0.62,SS,3109.5,4.15,Good,
345,60,600,15,89.94,3682.89,0.624,0.62,SS,3109.5,4.15,Good,
345,60,600,15,89.88,3547.3,0.624,0.62,SS,3109.5,4.15,Good,
345,60,600,15,89.92,3944.47,0.624,0.62,SS,3109.5,4.15,Good,
345,60,600,15,89.97,4604.76,0.624,0.62,SS,3109.5,4.15,Good,
345,60,600,15,90.01,3993.87,0.624,0.62,SS,3109.5,4.15,Good,
346,60,600,15,90.02,2371.56,0.629,0.615,SS,3032.4,3.56,Good,
346,60,600,15,90.01,3044.77,0.629,0.615,SS,3032.4,3.56,Good,
346,60,600,15,89.99,3279.22,0.629,0.615,SS,3032.4,3.56,Good,
346,60,600,15,89.98,3997.32,0.629,0.615,SS,3032.4,3.56,Good,
346,60,600,15,90.05,4012.78,0.629,0.615,SS,3032.4,3.56,Good,
346,60,600,15,90.11,3487.15,0.629,0.615,SS,3032.4,3.56,Good,
346,60,600,15,90.18,3570.01,0.629,0.615,SS,3032.4,3.56,Good,
347,60,600,15,90.18,2083.56,0.621,0.62,SS,3062.9,3.27,Good,
347,60,600,15,90.18,3451.45,0.621,0.62,SS,3062.9,3.27,Good,
347,60,600,15,90.17,3302.73,0.621,0.62,SS,3062.9,3.27,Good,
347,60,600,15,90.16,3300.65,0.621,0.62,SS,3062.9,3.27,Good,
347,60,600,15,90.25,3989.99,0.621,0.62,SS,3062.9,3.27,Good,
347,60,600,15,90.35,3828.52,0.621,0.62,SS,3062.9,3.27,Good,
347,60,600,15,90.45,3403.28,0.621,0.62,SS,3062.9,3.27,Good,
348,60,600,15,90.53,2663.3,0.627,0.625,SS,3096.4,3.34,Good,
348,60,600,15,90.7,3624.04,0.627,0.625,SS,3096.4,3.34,Good,
348,60,600,15,90.86,3743.11,0.627,0.625,SS,3096.4,3.34,Good,
348,60,600,15,91.02,3354.41,0.627,0.625,SS,3096.4,3.34,Good,
348,60,600,15,91.21,3504.86,0.627,0.625,SS,3096.4,3.34,Good,
348,60,600,15,91.42,4132.3,0.627,0.625,SS,3096.4,3.34,Good,
348,60,600,15,91.64,4181.53,0.627,0.625,SS,3096.4,3.34,Good,
349,60,600,15,91.71,2952.43,0.626,0.622,SS,3088.6,3.54,Explode,
349,60,600,15,91.76,2977.37,0.626,0.622,SS,3088.6,3.54,Explode,
349,60,600,15,91.79,3279.22,0.626,0.622,SS,3088.6,3.54,Explode,
349,60,600,15,91.85,4011.49,0.626,0.622,SS,3088.6,3.54,Explode,
349,60,600,15,91.98,3951.01,0.626,0.622,SS,3088.6,3.54,Explode,
349,60,600,15,92.12,3473.8,0.626,0.622,SS,3088.6,3.54,Explode,
349,60,600,15,92.26,3510.74,0.626,0.622,SS,3088.6,3.54,Explode,
350,60,600,15,92.26,2648.4,0.626,0.622,SS,2854.1,3.52,Good,
350,60,600,15,92.22,2722.06,0.626,0.622,SS,2854.1,3.52,Good,
350,60,600,15,92.18,3266.6,0.626,0.622,SS,2854.1,3.52,Good,
350,60,600,15,92.13,3317.8,0.626,0.622,SS,2854.1,3.52,Good,
350,60,600,15,92.02,3648.17,0.626,0.622,SS,2854.1,3.52,Good,
350,60,600,15,91.92,4226.54,0.626,0.622,SS,2854.1,3.52,Good,
350,60,600,15,91.81,3526.39,0.626,0.622,SS,2854.1,3.52,Good,
351,60,600,15,91.63,2906.04,0.622,0.617,SS,2910.4,3.48,Good,
351,60,600,15,91.41,2928.44,0.622,0.617,SS,2910.4,3.48,Good,
351,60,600,15,91.2,3610.73,0.622,0.617,SS,2910.4,3.48,Good,
351,60,600,15,91.07,4287.14,0.622,0.617,SS,2910.4,3.48,Good,
351,60,600,15,91.03,3734.37,0.622,0.617,SS,2910.4,3.48,Good,
351,60,600,15,91,3595.46,0.622,0.617,SS,2910.4,3.48,Good,
351,60,600,15,90.97,3732.53,0.622,0.617,SS,2910.4,3.48,Good,
352,60,600,15,91.02,2252.54,0.619,0.624,SS,2754.3,3.56,Good,
352,60,600,15,91.19,3236.98,0.619,0.624,SS,2754.3,3.56,Good,
352,60,600,15,91.35,3207.63,0.619,0.624,SS,2754.3,3.56,Good,
352,60,600,15,91.49,3681.96,0.619,0.624,SS,2754.3,3.56,Good,
352,60,600,15,91.79,4396.48,0.619,0.624,SS,2754.3,3.56,Good,
352,60,600,15,92.07,3950.14,0.619,0.624,SS,2754.3,3.56,Good,
353,60,600,15,92.27,3093.53,0.632,0.618,SS,2882.9,3.32,Good,
353,60,600,15,92.47,3215.12,0.632,0.618,SS,2882.9,3.32,Good,
353,60,600,15,92.66,3731.15,0.632,0.618,SS,2882.9,3.32,Good,
353,60,600,15,92.85,4433.49,0.632,0.618,SS,2882.9,3.32,Good,
353,60,600,15,93.05,3845.56,0.632,0.618,SS,2882.9,3.32,Good,
353,60,600,15,93.32,3601.67,0.632,0.618,SS,2882.9,3.32,Good,
354,60,600,15,93.58,2944.84,0.616,0.612,SS,2617.3,3.44,Good,
354,60,600,15,93.85,3397.21,0.616,0.612,SS,2617.3,3.44,Good,
354,60,600,15,94.12,3609.3,0.616,0.612,SS,2617.3,3.44,Good,
354,60,600,15,94.37,4060.5,0.616,0.612,SS,2617.3,3.44,Good,
354,60,600,15,94.63,4519.94,0.616,0.612,SS,2617.3,3.44,Good,
354,60,600,15,94.75,3875.41,0.616,0.612,SS,2617.3,3.44,Good,
355,60,600,15,94.66,2259.4,0.622,0.622,SS,2821.2,3.17,Good,
355,60,600,15,94.59,2906.63,0.622,0.622,SS,2821.2,3.17,Good,
355,60,600,15,94.51,3082.95,0.622,0.622,SS,2821.2,3.17,Good,
355,60,600,15,94.46,3446.47,0.622,0.622,SS,2821.2,3.17,Good,
355,60,600,15,94.43,4091.3,0.622,0.622,SS,2821.2,3.17,Good,
355,60,600,15,94.4,3612.64,0.622,0.622,SS,2821.2,3.17,Good,
355,60,600,15,94.45,3395.69,0.622,0.622,SS,2821.2,3.17,Good,
356,60,600,15,94.47,2604.53,0.615,0.616,SS,2786.6,3.73,Good,
356,60,600,15,94.49,2875.69,0.615,0.616,SS,2786.6,3.73,Good,
356,60,600,15,94.51,3789.24,0.615,0.616,SS,2786.6,3.73,Good,
356,60,600,15,94.53,3310.54,0.615,0.616,SS,2786.6,3.73,Good,
356,60,600,15,94.56,3347.74,0.615,0.616,SS,2786.6,3.73,Good,
356,60,600,15,94.58,3707.1,0.615,0.616,SS,2786.6,3.73,Good,
356,60,600,15,94.59,4201.23,0.615,0.616,SS,2786.6,3.73,Good,
357,60,600,15,94.6,2798.71,0.617,0.614,SS,2940.3,3.53,Good,
357,60,600,15,94.59,2703.68,0.617,0.614,SS,2940.3,3.53,Good,
357,60,600,15,94.58,3154.09,0.617,0.614,SS,2940.3,3.53,Good,
357,60,600,15,94.58,3790.6,0.617,0.614,SS,2940.3,3.53,Good,
357,60,600,15,94.68,4017.92,0.617,0.614,SS,2940.3,3.53,Good,
357,60,600,15,94.78,3425.94,0.617,0.614,SS,2940.3,3.53,Good,
357,60,600,15,94.87,3420.92,0.617,0.614,SS,2940.3,3.53,Good,
358,60,600,15,94.87,2431.72,0.618,0.613,SS,2730.3,3.19,Good,
358,60,600,15,94.79,3059.43,0.618,0.613,SS,2730.3,3.19,Good,
358,60,600,15,94.72,3926.55,0.618,0.613,SS,2730.3,3.19,Good,
358,60,600,15,94.68,3677.28,0.618,0.613,SS,2730.3,3.19,Good,
358,60,600,15,94.68,3385.54,0.618,0.613,SS,2730.3,3.19,Good,
358,60,600,15,94.66,3482.71,0.618,0.613,SS,2730.3,3.19,Good,
358,60,600,15,94.64,4211.05,0.618,0.613,SS,2730.3,3.19,Good,
359,60,600,15,94.52,2273.81,0.622,0.623,SS,2788.4,3.48,Good,
359,60,600,15,94.29,2921.39,0.622,0.623,SS,2788.4,3.48,Good,
359,60,600,15,94.12,3893.12,0.622,0.623,SS,2788.4,3.48,Good,
359,60,600,15,94.04,3409.84,0.622,0.623,SS,2788.4,3.48,Good,
359,60,600,15,93.98,3366.69,0.622,0.623,SS,2788.4,3.48,Good,
359,60,600,15,93.92,3642.51,0.622,0.623,SS,2788.4,3.48,Good,
359,60,600,15,93.85,4254.52,0.622,0.623,SS,2788.4,3.48,Good,
360,60,600,15,93.83,2153.38,0.632,0.618,SS,3069.5,3.36,Good,
360,60,600,15,93.83,3592.58,0.632,0.618,SS,3069.5,3.36,Good,
360,60,600,15,93.83,3658.06,0.632,0.618,SS,3069.5,3.36,Good,
360,60,600,15,93.85,3496.01,0.632,0.618,SS,3069.5,3.36,Good,
360,60,600,15,94.03,3554.56,0.632,0.618,SS,3069.5,3.36,Good,
360,60,600,15,94.21,4181.53,0.632,0.618,SS,3069.5,3.36,Good,
361,60,600,15,94.25,2228.74,0.62,0.615,SS,2611.3,3.26,Good,
361,60,600,15,94.27,3415.38,0.62,0.615,SS,2611.3,3.26,Good,
361,60,600,15,94.28,3537.1,0.62,0.615,SS,2611.3,3.26,Good,
361,60,600,15,94.3,3472.32,0.62,0.615,SS,2611.3,3.26,Good,
361,60,600,15,94.34,3729.76,0.62,0.615,SS,2611.3,3.26,Good,
361,60,600,15,94.58,4434.65,0.62,0.615,SS,2611.3,3.26,Good,
361,60,600,15,94.74,3834.81,0.62,0.615,SS,2611.3,3.26,Good,
362,60,600,15,94.78,2233.36,0.637,0.633,SS,2840.4,3.58,Good,
362,60,600,15,94.82,3362.09,0.637,0.633,SS,2840.4,3.58,Good,
362,60,600,15,94.85,3992.58,0.637,0.633,SS,2840.4,3.58,Good,
362,60,600,15,94.91,4013.2,0.637,0.633,SS,2840.4,3.58,Good,
362,60,600,15,94.99,3473.8,0.637,0.633,SS,2840.4,3.58,Good,
362,60,600,15,95,3599.28,0.637,0.633,SS,2840.4,3.58,Good,
362,60,600,15,94.99,4235.89,0.637,0.633,SS,2840.4,3.58,Good,
363,60,600,15,94.9,2801.16,0.621,0.614,SS,2780.6,3.54,Good,
363,60,600,15,94.82,3271.34,0.621,0.614,SS,2780.6,3.54,Good,
363,60,600,15,94.76,3459.42,0.621,0.614,SS,2780.6,3.54,Good,
363,60,600,15,94.74,4112.69,0.621,0.614,SS,2780.6,3.54,Good,
363,60,600,15,94.8,4175.77,0.621,0.614,SS,2780.6,3.54,Good,
363,60,600,15,94.85,3570.01,0.621,0.614,SS,2780.6,3.54,Good,
363,60,600,15,94.9,3548.27,0.621,0.614,SS,2780.6,3.54,Good,
364,60,600,15,94.91,2929.03,0.628,0.624,SS,3040.8,3.49,Good,
364,60,600,15,94.92,3406.81,0.628,0.624,SS,3040.8,3.49,Good,
364,60,600,15,94.92,4281.12,0.628,0.624,SS,3040.8,3.49,Good,
364,60,600,15,94.94,3795.13,0.628,0.624,SS,3040.8,3.49,Good,
364,60,600,15,95,3621.67,0.628,0.624,SS,3040.8,3.49,Good,
364,60,600,15,95.06,3868.3,0.628,0.624,SS,3040.8,3.49,Good,
364,60,600,15,95.1,4541.95,0.628,0.624,SS,3040.8,3.49,Good,
365,60,600,15,95.07,2367.21,0.638,0.632,SS,2940.3,3.28,Good,
365,60,600,15,95.04,3359.53,0.638,0.632,SS,2940.3,3.28,Good,
365,60,600,15,95.01,3373.84,0.638,0.632,SS,2940.3,3.28,Good,
365,60,600,15,95.01,3516.13,0.638,0.632,SS,2940.3,3.28,Good,
365,60,600,15,95.06,4240.76,0.638,0.632,SS,2940.3,3.28,Good,
365,60,600,15,95.1,4148.5,0.638,0.632,SS,2940.3,3.28,Good,
365,60,600,15,95.13,3634.94,0.638,0.632,SS,2940.3,3.28,Good,
366,60,600,15,95.1,2521.31,0.628,0.625,SS,3061.1,3.1,Good,
366,60,600,15,95.06,3353.9,0.628,0.625,SS,3061.1,3.1,Good,
366,60,600,15,95.03,3676.35,0.628,0.625,SS,3061.1,3.1,Good,
366,60,600,15,95.01,4420.28,0.628,0.625,SS,3061.1,3.1,Good,
366,60,600,15,95.03,4242.38,0.628,0.625,SS,3061.1,3.1,Good,
366,60,600,15,95.03,3742.65,0.628,0.625,SS,3061.1,3.1,Good,
366,60,600,15,95.03,3713.12,0.628,0.625,SS,3061.1,3.1,Good,
367,60,600,15,94.99,2748.47,0.625,0.639,SS,3080.2,3.42,Good,
367,60,600,15,94.94,3060.55,0.625,0.639,SS,3080.2,3.42,Good,
367,60,600,15,94.88,4125.22,0.625,0.639,SS,3080.2,3.42,Good,
367,60,600,15,94.83,3810.06,0.625,0.639,SS,3080.2,3.42,Good,
367,60,600,15,94.82,3541.96,0.625,0.639,SS,3080.2,3.42,Good,
367,60,600,15,94.79,3743.11,0.625,0.639,SS,3080.2,3.42,Good,
367,60,600,15,94.74,4493.22,0.625,0.639,SS,3080.2,3.42,Good,
368,60,600,15,94.69,2571.97,0.618,0.615,SS,3104.2,3.64,Explode,
368,60,600,15,94.64,3089.08,0.618,0.615,SS,3104.2,3.64,Explode,
368,60,600,15,94.59,3423.43,0.618,0.615,SS,3104.2,3.64,Explode,
368,60,600,15,94.59,3950.14,0.618,0.615,SS,3104.2,3.64,Explode,
368,60,600,15,94.63,4345.32,0.618,0.615,SS,3104.2,3.64,Explode,
368,60,600,15,94.67,3710.81,0.618,0.615,SS,3104.2,3.64,Explode,
368,60,600,15,94.68,3650.53,0.618,0.615,SS,3104.2,3.64,Explode,
369,60,600,15,94.67,3206.55,0.613,0.624,SS,2857.1,3.63,Explode,
369,60,600,15,94.65,3266.08,0.613,0.624,SS,2857.1,3.63,Explode,
369,60,600,15,94.63,4258.57,0.613,0.624,SS,2857.1,3.63,Explode,
369,60,600,15,94.6,4163.81,0.613,0.624,SS,2857.1,3.63,Explode,
369,60,600,15,94.6,3742.65,0.613,0.624,SS,2857.1,3.63,Explode,
369,60,600,15,94.58,3832.57,0.613,0.624,SS,2857.1,3.63,Explode,
369,60,600,15,94.57,4585.3,0.613,0.624,SS,2857.1,3.63,Explode,
370,60,600,15,94.56,2982.56,0.625,0.624,SS,2976.2,3.43,Good,
370,60,600,15,94.54,4118.54,0.625,0.624,SS,2976.2,3.43,Good,
370,60,600,15,94.52,3907.67,0.625,0.624,SS,2976.2,3.43,Good,
370,60,600,15,94.51,3821.33,0.625,0.624,SS,2976.2,3.43,Good,
370,60,600,15,94.49,4224.5,0.625,0.624,SS,2976.2,3.43,Good,
370,60,600,15,94.44,4835.78,0.625,0.624,SS,2976.2,3.43,Good,
370,60,600,15,94.39,4167.94,0.625,0.624,SS,2976.2,3.43,Good,
371,60,600,15,94.31,2663.3,0.621,0.631,SS,2979.2,3.37,Explode,
371,60,600,15,94.18,3316.25,0.621,0.631,SS,2979.2,3.37,Explode,
371,60,600,15,94.06,3666.98,0.621,0.631,SS,2979.2,3.37,Explode,
371,60,600,15,93.95,4436.2,0.621,0.631,SS,2979.2,3.37,Explode,
371,60,600,15,93.85,4065.58,0.621,0.631,SS,2979.2,3.37,Explode,
371,60,600,15,93.75,3693.62,0.621,0.631,SS,2979.2,3.37,Explode,
371,60,600,15,93.65,3787.88,0.621,0.631,SS,2979.2,3.37,Explode,
372,60,600,15,93.57,2848.65,0.631,0.627,SS,3054.5,3.65,Good,
372,60,600,15,93.51,3768.3,0.631,0.627,SS,3054.5,3.65,Good,
372,60,600,15,93.44,4103.9,0.631,0.627,SS,3054.5,3.65,Good,
372,60,600,15,93.38,3772.86,0.631,0.627,SS,3054.5,3.65,Good,
372,60,600,15,93.33,3885.16,0.631,0.627,SS,3054.5,3.65,Good,
372,60,600,15,93.28,4570.27,0.631,0.627,SS,3054.5,3.65,Good,
372,60,600,15,93.23,4590.92,0.631,0.627,SS,3054.5,3.65,Good,
373,60,600,15,93.19,2960.57,0.614,0.623,SS,1726.1,3.57,Explode,
373,60,600,15,93.15,3710.34,0.614,0.623,SS,1726.1,3.57,Explode,
373,60,600,15,93.13,3311.58,0.614,0.623,SS,1726.1,3.57,Explode,
373,60,600,15,93.12,3376.38,0.614,0.623,SS,1726.1,3.57,Explode,
373,60,600,15,93.14,3699.2,0.614,0.623,SS,1726.1,3.57,Explode,
373,60,600,15,93.16,3653.82,0.614,0.623,SS,1726.1,3.57,Explode,
373,60,600,15,93.17,3103.52,0.614,0.623,SS,1726.1,3.57,Explode,
374,60,600,15,93.21,2659.42,0.622,0.613,SS,3097.6,3.43,Explode,
374,60,600,15,93.26,4056.68,0.622,0.613,SS,3097.6,3.43,Explode,
374,60,600,15,93.32,3959.27,0.622,0.613,SS,3097.6,3.43,Explode,
374,60,600,15,93.37,3637.78,0.622,0.613,SS,3097.6,3.43,Explode,
374,60,600,15,93.42,3746.79,0.622,0.613,SS,3097.6,3.43,Explode,
374,60,600,15,93.49,4555.57,0.622,0.613,SS,3097.6,3.43,Explode,
374,60,600,15,93.57,4234.67,0.622,0.613,SS,3097.6,3.43,Explode,
375,60,600,15,93.58,3417.4,0.625,0.629,SS,3152,3.35,Good,
375,60,600,15,93.59,3897.09,0.625,0.629,SS,3152,3.35,Good,
375,60,600,15,93.62,4581.54,0.625,0.629,SS,3152,3.35,Good,
375,60,600,15,93.67,3897.98,0.625,0.629,SS,3152,3.35,Good,
375,60,600,15,93.75,3669.79,0.625,0.629,SS,3152,3.35,Good,
375,60,600,15,93.83,3926.55,0.625,0.629,SS,3152,3.35,Good,
375,60,600,15,93.91,4658.6,0.625,0.629,SS,3152,3.35,Good,
376,60,600,15,93.9,3224.21,0.619,0.634,SS,3033,3.3,Good,
376,60,600,15,93.9,3394.17,0.619,0.634,SS,3033,3.3,Good,
376,60,600,15,93.89,3679.15,0.619,0.634,SS,3033,3.3,Good,
376,60,600,15,93.91,4395.7,0.619,0.634,SS,3033,3.3,Good,
376,60,600,15,93.89,4518.79,0.619,0.634,SS,3033,3.3,Good,
376,60,600,15,93.87,3870.97,0.619,0.634,SS,3033,3.3,Good,
376,60,600,15,93.84,3749.08,0.619,0.634,SS,3033,3.3,Good,
377,60,600,15,93.86,3057.74,0.618,0.626,SS,3139.4,4.02,Good,
377,60,600,15,93.9,3417.9,0.618,0.626,SS,3139.4,4.02,Good,
377,60,600,15,93.94,3447.96,0.618,0.626,SS,3139.4,4.02,Good,
377,60,600,15,93.98,3897.09,0.618,0.626,SS,3139.4,4.02,Good,
377,60,600,15,94.08,4521.08,0.618,0.626,SS,3139.4,4.02,Good,
377,60,600,15,94.17,3848.69,0.618,0.626,SS,3139.4,4.02,Good,
377,60,600,15,94.24,3736.67,0.618,0.626,SS,3139.4,4.02,Good,
378,60,600,15,94.3,2501.45,0.623,0.652,SS,2168.1,3.42,Explode,
378,60,600,15,94.35,3780.15,0.623,0.652,SS,2168.1,3.42,Explode,
378,60,600,15,94.41,3609.78,0.623,0.652,SS,2168.1,3.42,Explode,
378,60,600,15,94.49,3665.57,0.623,0.652,SS,2168.1,3.42,Explode,
378,60,600,15,94.65,4198.36,0.623,0.652,SS,2168.1,3.42,Explode,
378,60,600,15,94.81,4325.89,0.623,0.652,SS,2168.1,3.42,Explode,
378,60,600,15,94.96,3402.77,0.623,0.652,SS,2168.1,3.42,Explode,
379,60,600,15,94.98,2367.93,0.625,0.618,SS,3140,3.93,Good,
379,60,600,15,94.99,3277.64,0.625,0.618,SS,3140,3.93,Good,
379,60,600,15,95.01,3761.9,0.625,0.618,SS,3140,3.93,Good,
379,60,600,15,95.06,3542.93,0.625,0.618,SS,3140,3.93,Good,
379,60,600,15,95.03,3658.53,0.625,0.618,SS,3140,3.93,Good,
379,60,600,15,95,4366.25,0.625,0.618,SS,3140,3.93,Good,
379,60,600,15,94.96,4176.6,0.625,0.618,SS,3140,3.93,Good,
380,60,600,15,94.95,2285.13,0.627,0.622,SS,3222.6,3.26,Good,
380,60,600,15,94.97,3908.99,0.627,0.622,SS,3222.6,3.26,Good,
380,60,600,15,95.01,3561.81,0.627,0.622,SS,3222.6,3.26,Good,
380,60,600,15,95.05,3605.96,0.627,0.622,SS,3222.6,3.26,Good,
380,60,600,15,95.08,4302.76,0.627,0.622,SS,3222.6,3.26,Good,
380,60,600,15,95.1,4417.17,0.627,0.622,SS,3222.6,3.26,Good,
381,60,600,15,95,2363.57,0.621,0.622,SS,3107.7,3.58,Good,
381,60,600,15,94.91,2949.51,0.621,0.622,SS,3107.7,3.58,Good,
381,60,600,15,94.82,3232.73,0.621,0.622,SS,3107.7,3.58,Good,
381,60,600,15,94.75,4006.77,0.621,0.622,SS,3107.7,3.58,Good,
381,60,600,15,94.7,3663.69,0.621,0.622,SS,3107.7,3.58,Good,
381,60,600,15,94.79,3367.71,0.621,0.622,SS,3107.7,3.58,Good,
382,60,600,15,94.91,2320.24,0.613,0.623,SS,2969,3.68,Good,
382,60,600,15,95.04,2845.63,0.613,0.623,SS,2969,3.68,Good,
382,60,600,15,95.16,3519.06,0.613,0.623,SS,2969,3.68,Good,
382,60,600,15,95.27,4292.76,0.613,0.623,SS,2969,3.68,Good,
382,60,600,15,95.37,3668.39,0.613,0.623,SS,2969,3.68,Good,
382,60,600,15,95.47,3483.69,0.613,0.623,SS,2969,3.68,Good,
382,60,600,15,95.53,3630.68,0.613,0.623,SS,2969,3.68,Good,
383,60,600,15,95.51,2073.63,0.626,0.622,SS,2617.3,4.06,Good,
383,60,600,15,95.47,3076.8,0.626,0.622,SS,2617.3,4.06,Good,
383,60,600,15,95.44,3666.04,0.626,0.622,SS,2617.3,4.06,Good,
383,60,600,15,95.43,3341.05,0.626,0.622,SS,2617.3,4.06,Good,
383,60,600,15,95.42,3343.62,0.626,0.622,SS,2617.3,4.06,Good,
383,60,600,15,95.5,3907.23,0.626,0.622,SS,2617.3,4.06,Good,
383,60,600,15,95.57,3795.59,0.626,0.622,SS,2617.3,4.06,Good,
384,60,600,15,95.59,1854.71,0.636,0.616,SS,3160.4,3.41,Good,
384,60,600,15,95.6,2987.75,0.636,0.616,SS,3160.4,3.41,Good,
384,60,600,15,95.63,3674.48,0.636,0.616,SS,3160.4,3.41,Good,
384,60,600,15,95.68,3834.81,0.636,0.616,SS,3160.4,3.41,Good,
384,60,600,15,95.65,3298.57,0.636,0.616,SS,3160.4,3.41,Good,
384,60,600,15,95.61,3330.22,0.636,0.616,SS,3160.4,3.41,Good,
385,60,600,15,95.52,2197.65,0.619,0.623,SS,3131.7,3.47,Explode,
385,60,600,15,95.35,3072.89,0.619,0.623,SS,3131.7,3.47,Explode,
385,60,600,15,95.19,3460.91,0.619,0.623,SS,3131.7,3.47,Explode,
385,60,600,15,95.06,4116.03,0.619,0.623,SS,3131.7,3.47,Explode,
385,60,600,15,94.97,3558.43,0.619,0.623,SS,3131.7,3.47,Explode,
385,60,600,15,94.93,3454.44,0.619,0.623,SS,3131.7,3.47,Explode,
386,60,600,15,95.48,2511.06,0.625,0.617,SS,2855.3,3.81,Good,
386,60,600,15,95.19,3324.54,0.625,0.617,SS,2855.3,3.81,Good,
386,60,600,15,95.47,3246,0.625,0.617,SS,2855.3,3.81,Good,
386,60,600,15,95.06,3438.97,0.625,0.617,SS,2855.3,3.81,Good,
386,60,600,15,95.35,4162.57,0.625,0.617,SS,2855.3,3.81,Good,
386,60,600,15,95.36,3938.8,0.625,0.617,SS,2855.3,3.81,Good,
386,60,600,15,95.14,3497.49,0.625,0.617,SS,2855.3,3.81,Good,
387,60,400,15,95.11,2828.05,0.625,0.621,SS,3050.3,3.7,Good,
387,60,400,15,95.24,3044.21,0.625,0.621,SS,3050.3,3.7,Good,
387,60,400,15,95.26,3644.87,0.625,0.621,SS,3050.3,3.7,Good,
387,60,400,15,95.22,4186.06,0.625,0.621,SS,3050.3,3.7,Good,
387,60,400,15,95.4,3564.23,0.625,0.621,SS,3050.3,3.7,Good,
388,60,400,15,95.95,2517.22,0.626,0.622,SS,3063.5,3.98,Good,
388,60,400,15,95.29,3497.49,0.626,0.622,SS,3063.5,3.98,Good,
388,60,400,15,95.25,3490.11,0.626,0.622,SS,3063.5,3.98,Good,
388,60,400,15,95.27,3336.93,0.626,0.622,SS,3063.5,3.98,Good,
388,60,400,15,95.29,3481.22,0.626,0.622,SS,3063.5,3.98,Good,
389,60,400,15,95.09,2442.31,0.635,0.624,SS,2936.7,3.51,Good,
389,60,400,15,95.02,2901.3,0.635,0.624,SS,2936.7,3.51,Good,
389,60,400,15,95.24,3848.69,0.635,0.624,SS,2936.7,3.51,Good,
389,60,400,15,95.37,3732.53,0.635,0.624,SS,2936.7,3.51,Good,
389,60,400,15,95.21,3355.95,0.635,0.624,SS,2936.7,3.51,Good,
390,60,400,15,95.2,2885.25,0.626,0.62,SS,2961.2,3.48,Good,
390,60,400,15,95.08,3503.88,0.626,0.62,SS,2961.2,3.48,Good,
390,60,400,15,95.12,3172.04,0.626,0.62,SS,2961.2,3.48,Good,
390,60,400,15,95.15,3342.08,0.626,0.62,SS,2961.2,3.48,Good,
390,60,400,15,95.18,3963.18,0.626,0.62,SS,2961.2,3.48,Good,
391,60,400,15,95.18,3003.25,0.619,0.647,SS,2957,3.62,Explode,
391,60,400,15,95.15,4038.41,0.619,0.647,SS,2957,3.62,Explode,
391,60,400,15,95.15,3583.96,0.619,0.647,SS,2957,3.62,Explode,
391,60,400,15,95.18,3475.79,0.619,0.647,SS,2957,3.62,Explode,
391,60,400,15,95.19,3868.3,0.619,0.647,SS,2957,3.62,Explode,
392,60,400,15,95.18,2590.62,0.632,0.622,SS,3040.2,3.31,Good,
392,60,400,15,95.18,3164.44,0.632,0.622,SS,3040.2,3.31,Good,
392,60,400,15,95.18,3841.53,0.632,0.622,SS,3040.2,3.31,Good,
392,60,400,15,95.25,4134.79,0.632,0.622,SS,3040.2,3.31,Good,
393,60,400,15,95.26,2705.59,0.618,0.618,SS,2521.6,3.23,Good,
393,60,400,15,95.27,3420.42,0.618,0.618,SS,2521.6,3.23,Good,
393,60,400,15,95.27,4045.22,0.618,0.618,SS,2521.6,3.23,Good,
393,60,400,15,95.28,3510.74,0.618,0.618,SS,2521.6,3.23,Good,
393,60,400,15,95.36,3411.35,0.618,0.618,SS,2521.6,3.23,Good,
394,60,400,15,95.38,2597.25,0.626,0.622,SS,2672.3,3.36,Good,
394,60,400,15,95.41,2788.24,0.626,0.622,SS,2672.3,3.36,Good,
394,60,400,15,95.43,3769.21,0.626,0.622,SS,2672.3,3.36,Good,
394,60,400,15,95.47,3774.68,0.626,0.622,SS,2672.3,3.36,Good,
394,60,400,15,95.52,3320.39,0.626,0.622,SS,2672.3,3.36,Good,
395,60,400,15,95.52,2665.88,0.614,0.618,SS,2882.9,3.27,Good,
395,60,400,15,95.5,3066.16,0.614,0.618,SS,2882.9,3.27,Good,
395,60,400,15,95.48,3457.92,0.614,0.618,SS,2882.9,3.27,Good,
395,60,400,15,95.47,3480.24,0.614,0.618,SS,2882.9,3.27,Good,
395,60,400,15,95.48,3722.84,0.614,0.618,SS,2882.9,3.27,Good,
396,60,400,15,95.44,2857.09,0.626,0.616,SS,2830.2,3.52,Good,
396,60,400,15,95.38,3294.91,0.626,0.616,SS,2830.2,3.52,Good,
396,60,400,15,95.36,3671.2,0.626,0.616,SS,2830.2,3.52,Good,
396,60,400,15,95.4,4215.54,0.626,0.616,SS,2830.2,3.52,Good,
397,60,400,15,95.37,2456.35,0.621,0.622,SS,3049.1,3.12,Good,
397,60,400,15,94.71,2713.2,0.621,0.622,SS,3049.1,3.12,Good,
397,60,400,15,95.34,3041.38,0.621,0.622,SS,3049.1,3.12,Good,
397,60,400,15,95.04,3112.93,0.621,0.622,SS,3049.1,3.12,Good,
398,60,400,15,95.12,2348.97,0.633,0.619,SS,3079.6,3.25,Good,
398,60,400,15,95.06,3147.54,0.633,0.619,SS,3079.6,3.25,Good,
398,60,400,15,94.86,3097.97,0.633,0.619,SS,3079.6,3.25,Good,
398,60,400,15,94.89,3350.82,0.633,0.619,SS,3079.6,3.25,Good,
399,60,400,15,94.8,3117.9,0.617,0.624,SS,2870.9,3.48,Good,
399,60,400,15,94.8,3530.77,0.617,0.624,SS,2870.9,3.48,Good,
399,60,400,15,95.2,3627.84,0.617,0.624,SS,2870.9,3.48,Good,
399,60,400,15,94.83,3905.47,0.617,0.624,SS,2870.9,3.48,Good,
400,60,400,15,94.83,2591.95,0.613,0.608,SS,1775.7,2.37,Bad,
400,60,400,15,94.89,2960.57,0.613,0.608,SS,1775.7,2.37,Bad,
400,60,400,15,94.84,3261.33,0.613,0.608,SS,1775.7,2.37,Bad,
400,60,400,15,94.85,3223.14,0.613,0.608,SS,1775.7,2.37,Bad,
400,60,400,15,95.18,3424.94,0.613,0.608,SS,1775.7,2.37,Bad,
400,60,400,15,95.05,3395.18,0.613,0.608,SS,1775.7,2.37,Bad,
400,60,400,15,94.94,3567.6,0.613,0.608,SS,1775.7,2.37,Bad,
400,60,400,15,94.94,3503.88,0.613,0.608,SS,1775.7,2.37,Bad,
400,60,400,15,94.87,3721.45,0.613,0.608,SS,1775.7,2.37,Bad,
400,60,400,15,94.63,3580.6,0.613,0.608,SS,1775.7,2.37,Bad,
400,60,400,15,94.74,3817.28,0.613,0.608,SS,1775.7,2.37,Bad,
400,60,400,15,95.1,3611.68,0.613,0.608,SS,1775.7,2.37,Bad,
400,60,400,15,94.86,3708.95,0.613,0.608,SS,1775.7,2.37,Bad,
400,60,400,15,95.02,3635.42,0.613,0.608,SS,1775.7,2.37,Bad,
400,60,400,15,94.49,3752.75,0.613,0.608,SS,1775.7,2.37,Bad,
400,60,400,15,94.56,3651.47,0.613,0.608,SS,1775.7,2.37,Bad,
401,60,400,15,94.99,2980.83,0.618,0.62,SS,2933.7,3.07,Explode,
401,60,400,15,95,3163.35,0.618,0.62,SS,2933.7,3.07,Explode,
401,60,400,15,95.2,3174.75,0.618,0.62,SS,2933.7,3.07,Explode,
401,60,400,15,95.19,3363.62,0.618,0.62,SS,2933.7,3.07,Explode,
401,60,400,15,94.75,3353.38,0.618,0.62,SS,2933.7,3.07,Explode,
401,60,400,15,94.55,3516.13,0.618,0.62,SS,2933.7,3.07,Explode,
401,60,400,15,94.5,3474.79,0.618,0.62,SS,2933.7,3.07,Explode,
401,60,400,15,94.71,3692.22,0.618,0.62,SS,2933.7,3.07,Explode,
401,60,400,15,94.82,3562.3,0.618,0.62,SS,2933.7,3.07,Explode,
401,60,400,15,94.98,3746.33,0.618,0.62,SS,2933.7,3.07,Explode,
401,60,400,15,94.77,3656.65,0.618,0.62,SS,2933.7,3.07,Explode,
401,60,400,15,94.83,3890.03,0.618,0.62,SS,2933.7,3.07,Explode,
401,60,400,15,94.58,3705.71,0.618,0.62,SS,2933.7,3.07,Explode,
401,60,400,15,94.57,3775.6,0.618,0.62,SS,2933.7,3.07,Explode,
401,60,400,15,94.53,3729.76,0.618,0.62,SS,2933.7,3.07,Explode,
401,60,400,15,94.41,3823.58,0.618,0.62,SS,2933.7,3.07,Explode,
402,60,400,15,95.11,1673.35,0.617,0.62,SS,3143,4.01,Good,
402,60,400,15,94.67,2530.16,0.617,0.62,SS,3143,4.01,Good,
402,60,400,15,94.78,3204.41,0.617,0.62,SS,3143,4.01,Good,
402,60,400,15,95.18,3384.52,0.617,0.62,SS,3143,4.01,Good,
403,60,400,15,94.82,1129.7,0.622,0.627,SS,3028.8,3.75,Good,
403,60,400,15,94.47,1758.55,0.622,0.627,SS,3028.8,3.75,Good,
403,60,400,15,94.93,2744.09,0.622,0.627,SS,3028.8,3.75,Good,
403,60,400,15,95,2801.78,0.622,0.627,SS,3028.8,3.75,Good,
403,60,400,15,95.08,3365.16,0.622,0.627,SS,3028.8,3.75,Good,
404,60,400,15,94.64,1307.54,0.628,0.613,SS,3030.6,3.26,Good,
404,60,400,15,94.8,2488.35,0.628,0.613,SS,3030.6,3.26,Good,
404,60,400,15,95.01,2857.09,0.628,0.613,SS,3030.6,3.26,Good,
404,60,400,15,94.68,3472.81,0.628,0.613,SS,3030.6,3.26,Good,
404,60,400,15,94.53,3392.65,0.628,0.613,SS,3030.6,3.26,Good,
405,60,400,15,94.52,1572.68,0.631,0.621,SS,2960.6,3.98,Good,
405,60,400,15,94.66,2125.24,0.631,0.621,SS,2960.6,3.98,Good,
405,60,400,15,94.35,3303.78,0.631,0.621,SS,2960.6,3.98,Good,
405,60,400,15,94.44,2969.27,0.631,0.621,SS,2960.6,3.98,Good,
405,60,400,15,94.46,3147.54,0.631,0.621,SS,2960.6,3.98,Good,
406,60,400,15,94.52,1325.82,0.625,0.621,SS,2888.8,3.57,Good,
406,60,400,15,94.59,2556.54,0.625,0.621,SS,2888.8,3.57,Good,
406,60,400,15,94.68,2898.93,0.625,0.621,SS,2888.8,3.57,Good,
406,60,400,15,94.74,3166.07,0.625,0.621,SS,2888.8,3.57,Good,
407,60,400,15,94.77,1614.77,0.624,0.628,SS,2927.1,3.65,Good,
407,60,400,15,94.78,2493.88,0.624,0.628,SS,2927.1,3.65,Good,
407,60,400,15,94.83,2908.4,0.624,0.628,SS,2927.1,3.65,Good,
407,60,400,15,94.87,2937.24,0.624,0.628,SS,2927.1,3.65,Good,
407,60,400,15,94.9,3500.93,0.624,0.628,SS,2927.1,3.65,Good,
