Repository: dhruvi10patel/Precision-Welding-Optimization

File: Data_RSW.csv (part 6 of 7)
Sample ID,Pressure (PSI),Welding Time (ms),Angle (Deg),Force (N),Current (A),Thickness A (mm),Thickness B (mm),Material,PullTest (N),NuggetDiameter (mm),Category,Comments
408,60,400,15,94.88,1411.29,0.628,0.627,SS,2906.8,3.63,Good,
408,60,400,15,94.86,1831.38,0.628,0.627,SS,2906.8,3.63,Good,
408,60,400,15,94.83,2923.15,0.628,0.627,SS,2906.8,3.63,Good,
408,60,400,15,94.81,2977.37,0.628,0.627,SS,2906.8,3.63,Good,
408,60,400,15,94.81,2976.79,0.628,0.627,SS,2906.8,3.63,Good,
409,60,400,15,94.86,1112.82,0.622,0.628,SS,2817.7,3.16,Good,
409,60,400,15,94.92,2237.98,0.622,0.628,SS,2817.7,3.16,Good,
409,60,400,15,94.99,2624.92,0.622,0.628,SS,2817.7,3.16,Good,
409,60,400,15,95.05,3197.96,0.622,0.628,SS,2817.7,3.16,Good,
409,60,400,15,95.08,2991.2,0.622,0.628,SS,2817.7,3.16,Good,
410,60,400,15,95.09,1324.53,0.634,0.623,SS,3015,3.94,Good,
410,60,400,15,95.09,1634.88,0.634,0.623,SS,3015,3.94,Good,
410,60,400,15,95.09,2573.3,0.634,0.623,SS,3015,3.94,Good,
410,60,400,15,95.09,2863.71,0.634,0.623,SS,3015,3.94,Good,
410,60,400,15,95.08,3176.92,0.634,0.623,SS,3015,3.94,Good,
411,60,400,15,95.09,1146.32,0.625,0.63,SS,3111.9,4.05,Good,
411,60,400,15,95.11,2316.53,0.625,0.63,SS,3111.9,4.05,Good,
411,60,400,15,95.14,3051.54,0.625,0.63,SS,3111.9,4.05,Good,
411,60,400,15,95.19,2984.87,0.625,0.63,SS,3111.9,4.05,Good,
411,60,400,15,95.25,3013.54,0.625,0.63,SS,3111.9,4.05,Good,
412,60,400,15,95.31,1129.7,0.627,0.623,SS,2797.9,3.28,Good,
412,60,400,15,95.37,1930.14,0.627,0.623,SS,2797.9,3.28,Good,
412,60,400,15,95.41,2920.21,0.627,0.623,SS,2797.9,3.28,Good,
412,60,400,15,95.42,2909,0.627,0.623,SS,2797.9,3.28,Good,
412,60,400,15,95.42,2958.83,0.627,0.623,SS,2797.9,3.28,Good,
413,60,400,15,95.42,1384.21,0.627,0.628,SS,2726.7,2.9,Good,
413,60,400,15,95.42,2113.07,0.627,0.628,SS,2726.7,2.9,Good,
413,60,400,15,95.44,2919.62,0.627,0.628,SS,2726.7,2.9,Good,
413,60,400,15,95.46,2775.87,0.627,0.628,SS,2726.7,2.9,Good,
413,60,400,15,95.48,2968.69,0.627,0.628,SS,2726.7,2.9,Good,
414,60,400,15,95.51,1894.16,0.628,0.66,SS,2958.2,3.8,Good,
414,60,400,15,95.55,2343.11,0.628,0.66,SS,2958.2,3.8,Good,
414,60,400,15,95.57,2812.19,0.628,0.66,SS,2958.2,3.8,Good,
414,60,400,15,95.58,2846.24,0.628,0.66,SS,2958.2,3.8,Good,
414,60,400,15,95.58,3549.23,0.628,0.66,SS,2958.2,3.8,Good,
415,60,400,15,95.59,1370.48,0.631,0.635,SS,2820.7,3.25,Good,
415,60,400,15,95.71,2535.6,0.631,0.635,SS,2820.7,3.25,Good,
415,60,400,15,95.79,2864.91,0.631,0.635,SS,2820.7,3.25,Good,
415,60,400,15,95.8,3508.78,0.631,0.635,SS,2820.7,3.25,Good,
416,60,400,15,95.86,1973.33,0.633,0.629,SS,2863.7,3.44,Good,
416,60,400,15,95.88,2639.3,0.633,0.629,SS,2863.7,3.44,Good,
416,60,400,15,95.87,3419.91,0.633,0.629,SS,2863.7,3.44,Good,
416,60,400,15,95.86,2936.65,0.633,0.629,SS,2863.7,3.44,Good,
417,60,400,15,95.86,2131.7,0.62,0.628,SS,2905,3.78,Good,
417,60,400,15,95.86,2641.9,0.62,0.628,SS,2905,3.78,Good,
417,60,400,15,95.85,2966.95,0.62,0.628,SS,2905,3.78,Good,
417,60,400,15,95.86,3253.94,0.62,0.628,SS,2905,3.78,Good,
418,60,400,15,95.87,1336.16,0.636,0.623,SS,2846.4,3.4,Good,
418,60,400,15,95.87,1974.2,0.636,0.623,SS,2846.4,3.4,Good,
418,60,400,15,95.87,2507.63,0.636,0.623,SS,2846.4,3.4,Good,
418,60,400,15,95.88,2815.86,0.636,0.623,SS,2846.4,3.4,Good,
418,60,400,15,95.88,3014.11,0.636,0.623,SS,2846.4,3.4,Good,
419,60,400,15,95.9,1778.97,0.624,0.623,SS,2795.5,3.47,Good,
419,60,400,15,95.8,2958.25,0.624,0.623,SS,2795.5,3.47,Good,
419,60,400,15,95.77,2799.93,0.624,0.623,SS,2795.5,3.47,Good,
419,60,400,15,95.71,2954.17,0.624,0.623,SS,2795.5,3.47,Good,
419,60,400,15,95.69,2987.75,0.624,0.623,SS,2795.5,3.47,Good,
420,60,400,15,95.69,1489.55,0.635,0.621,SS,2756.1,3.69,Good,
420,60,400,15,95.74,2332.07,0.635,0.621,SS,2756.1,3.69,Good,
420,60,400,15,95.75,2634.08,0.635,0.621,SS,2756.1,3.69,Good,
420,60,400,15,95.75,3284.98,0.635,0.621,SS,2756.1,3.69,Good,
420,60,400,15,95.75,3145.9,0.635,0.621,SS,2756.1,3.69,Good,
421,60,400,15,95.76,1529.43,0.637,0.629,SS,2848.8,3.75,Good,
421,60,400,15,95.78,2178,0.637,0.629,SS,2848.8,3.75,Good,
421,60,400,15,95.8,2548.45,0.637,0.629,SS,2848.8,3.75,Good,
421,60,400,15,95.82,2705.59,0.637,0.629,SS,2848.8,3.75,Good,
421,60,400,15,95.83,3117.9,0.637,0.629,SS,2848.8,3.75,Good,
422,60,400,15,95.82,1325.82,0.626,0.63,SS,2899,3.11,Explode,
422,60,400,15,95.81,1695.82,0.626,0.63,SS,2899,3.11,Explode,
422,60,400,15,95.81,2452.85,0.626,0.63,SS,2899,3.11,Explode,
422,60,400,15,95.81,3080.71,0.626,0.63,SS,2899,3.11,Explode,
422,60,400,15,95.81,2655.54,0.626,0.63,SS,2899,3.11,Explode,
423,60,400,15,95.78,974.38,0.628,0.626,SS,2836.8,3.59,Good,
423,60,400,15,95.87,1535.04,0.628,0.626,SS,2836.8,3.59,Good,
423,60,400,15,95.94,2545.08,0.628,0.626,SS,2836.8,3.59,Good,
423,60,400,15,95.89,2739.07,0.628,0.626,SS,2836.8,3.59,Good,
423,60,400,15,95.84,2614.42,0.628,0.626,SS,2836.8,3.59,Good,
424,60,400,15,95.86,1075.09,0.623,0.623,SS,1793.7,2.59,Explode,
424,60,400,15,95.89,2930.2,0.623,0.623,SS,1793.7,2.59,Explode,
424,60,400,15,95.95,2774.01,0.623,0.623,SS,1793.7,2.59,Explode,
424,60,400,15,95.96,2994.65,0.623,0.623,SS,1793.7,2.59,Explode,
425,60,400,15,96.03,1327.12,0.623,0.625,SS,3070.1,3.62,Explode,
425,60,400,15,96.11,2480.74,0.623,0.625,SS,3070.1,3.62,Explode,
425,60,400,15,96.15,2763.45,0.623,0.625,SS,3070.1,3.62,Explode,
425,60,400,15,96.17,3379.95,0.623,0.625,SS,3070.1,3.62,Explode,
425,60,400,15,96.2,3226.87,0.623,0.625,SS,3070.1,3.62,Explode,
426,60,400,15,96.2,1678.49,0.634,0.617,SS,2955.8,3.42,Good,
426,60,400,15,96.21,1938.15,0.634,0.617,SS,2955.8,3.42,Good,
426,60,400,15,96.21,2601.89,0.634,0.617,SS,2955.8,3.42,Good,
426,60,400,15,96.22,2943.09,0.634,0.617,SS,2955.8,3.42,Good,
426,60,400,15,96.24,3444.47,0.634,0.617,SS,2955.8,3.42,Good,
427,60,400,15,96.23,1630.67,0.63,0.623,SS,2800.3,3.59,Good,
427,60,400,15,96.2,2427.47,0.63,0.623,SS,2800.3,3.59,Good,
427,60,400,15,96.21,2684.53,0.63,0.623,SS,2800.3,3.59,Good,
427,60,400,15,96.23,2886.44,0.63,0.623,SS,2800.3,3.59,Good,
427,60,400,15,96.24,3211.38,0.63,0.623,SS,2800.3,3.59,Good,
428,60,400,15,96.23,1563.91,0.618,0.626,SS,2836.8,3.63,Good,
428,60,400,15,96.24,2470.32,0.618,0.626,SS,2836.8,3.63,Good,
428,60,400,15,96.26,3155.73,0.618,0.626,SS,2836.8,3.63,Good,
428,60,400,15,96.17,3445.97,0.618,0.626,SS,2836.8,3.63,Good,
428,60,400,15,96.1,2957.66,0.618,0.626,SS,2836.8,3.63,Good,
429,60,400,15,96.06,1517.01,0.628,0.627,SS,2820.7,3.28,Good,
429,60,400,15,96.05,2277.59,0.628,0.627,SS,2820.7,3.28,Good,
429,60,400,15,96.05,2759.09,0.628,0.627,SS,2820.7,3.28,Good,
429,60,400,15,96.08,2893.58,0.628,0.627,SS,2820.7,3.28,Good,
429,60,400,15,96.1,3359.02,0.628,0.627,SS,2820.7,3.28,Good,
430,60,400,15,96.09,1312.79,0.61,0.644,SS,2766.2,3.29,Good,
430,60,400,15,96.08,2724.59,0.61,0.644,SS,2766.2,3.29,Good,
430,60,400,15,96.09,3541.96,0.61,0.644,SS,2766.2,3.29,Good,
430,60,400,15,96.05,3091.3,0.61,0.644,SS,2766.2,3.29,Good,
431,60,400,15,95.99,1450.95,0.62,0.61,SS,2748.3,3.1,Good,
431,60,400,15,95.93,2153.38,0.62,0.61,SS,2748.3,3.1,Good,
431,60,400,15,95.87,2722.7,0.62,0.61,SS,2748.3,3.1,Good,
431,60,400,15,95.82,3340.02,0.62,0.61,SS,2748.3,3.1,Good,
431,60,400,15,95.8,3319.36,0.62,0.61,SS,2748.3,3.1,Good,
432,60,400,15,95.8,1488.4,0.619,0.633,SS,2880.5,3.84,Good,
432,60,400,15,95.81,2619.02,0.619,0.633,SS,2880.5,3.84,Good,
432,60,400,15,95.84,3384.52,0.619,0.633,SS,2880.5,3.84,Good,
432,60,400,15,95.89,3233.79,0.619,0.633,SS,2880.5,3.84,Good,
433,60,400,15,95.91,1294.32,0.623,0.62,SS,2760.2,3.29,Good,
433,60,400,15,95.92,2440.9,0.623,0.62,SS,2760.2,3.29,Good,
433,60,400,15,95.94,2775.87,0.623,0.62,SS,2760.2,3.29,Good,
433,60,400,15,95.96,3215.66,0.623,0.62,SS,2760.2,3.29,Good,
434,60,400,15,95.96,1392.88,0.628,0.625,SS,2817.7,3.64,Good,
434,60,400,15,96.03,3067.85,0.628,0.625,SS,2817.7,3.64,Good,
434,60,400,15,96.07,2944.26,0.628,0.625,SS,2817.7,3.64,Good,
434,60,400,15,96.08,3004.97,0.628,0.625,SS,2817.7,3.64,Good,
434,60,400,15,96.1,3006.69,0.628,0.625,SS,2817.7,3.64,Good,
435,60,400,15,96.1,1737.89,0.67,0.628,SS,2756.7,3.04,Good,
435,60,400,15,96.09,2449.34,0.67,0.628,SS,2756.7,3.04,Good,
435,60,400,15,96.09,3402.77,0.67,0.628,SS,2756.7,3.04,Good,
435,60,400,15,96.09,3081.83,0.67,0.628,SS,2756.7,3.04,Good,
435,60,400,15,96.09,3092.42,0.67,0.628,SS,2756.7,3.04,Good,
436,60,1200,15,95,1642.23,0.632,0.627,SS,3266.8,3.8,Good,
436,60,1200,15,95.1,2277.59,0.632,0.627,SS,3266.8,3.8,Good,
436,60,1200,15,95.35,2414.68,0.632,0.627,SS,3266.8,3.8,Good,
436,60,1200,15,95.26,2821.96,0.632,0.627,SS,3266.8,3.8,Good,
436,60,1200,15,95.23,2947.18,0.632,0.627,SS,3266.8,3.8,Good,
436,60,1200,15,94.94,3433.47,0.632,0.627,SS,3266.8,3.8,Good,
436,60,1200,15,94.79,2901.3,0.632,0.627,SS,3266.8,3.8,Good,
436,60,1200,15,94.86,3074.57,0.632,0.627,SS,3266.8,3.8,Good,
436,60,1200,15,95.12,2941.34,0.632,0.627,SS,3266.8,3.8,Good,
436,60,1200,15,94.59,3536.13,0.632,0.627,SS,3266.8,3.8,Good,
436,60,1200,15,95.19,3081.83,0.632,0.627,SS,3266.8,3.8,Good,
436,60,1200,15,95.25,3146.45,0.632,0.627,SS,3266.8,3.8,Good,
436,60,1200,15,94.56,2992.93,0.632,0.627,SS,3266.8,3.8,Good,
437,60,1200,15,95.18,1531.68,0.625,0.627,SS,3192.1,3.41,Good,
437,60,1200,15,95.05,2202.34,0.625,0.627,SS,3192.1,3.41,Good,
437,60,1200,15,94.56,3236.98,0.625,0.627,SS,3192.1,3.41,Good,
437,60,1200,15,95.42,2884.65,0.625,0.627,SS,3192.1,3.41,Good,
437,60,1200,15,95.46,3001.53,0.625,0.627,SS,3192.1,3.41,Good,
437,60,1200,15,95.43,2910.18,0.625,0.627,SS,3192.1,3.41,Good,
437,60,1200,15,95.39,3527.36,0.625,0.627,SS,3192.1,3.41,Good,
437,60,1200,15,95.34,3160.09,0.625,0.627,SS,3192.1,3.41,Good,
437,60,1200,15,95.28,3059.43,0.625,0.627,SS,3192.1,3.41,Good,
437,60,1200,15,95.22,2983.72,0.625,0.627,SS,3192.1,3.41,Good,
437,60,1200,15,95.16,3455.93,0.625,0.627,SS,3192.1,3.41,Good,
437,60,1200,15,95.1,3394.17,0.625,0.627,SS,3192.1,3.41,Good,
437,60,1200,15,95.03,3053.8,0.625,0.627,SS,3192.1,3.41,Good,
438,60,1200,15,94.98,1094.12,0.628,0.63,SS,3250.1,3.7,Good,
438,60,1200,15,94.91,2580.65,0.628,0.63,SS,3250.1,3.7,Good,
438,60,1200,15,94.85,2826.83,0.628,0.63,SS,3250.1,3.7,Good,
438,60,1200,15,94.8,3218.87,0.628,0.63,SS,3250.1,3.7,Good,
438,60,1200,15,94.78,3436.97,0.628,0.63,SS,3250.1,3.7,Good,
438,60,1200,15,94.8,2935.48,0.628,0.63,SS,3250.1,3.7,Good,
438,60,1200,15,94.81,3072.89,0.628,0.63,SS,3250.1,3.7,Good,
438,60,1200,15,94.8,3105.74,0.628,0.63,SS,3250.1,3.7,Good,
438,60,1200,15,94.79,3628.79,0.628,0.63,SS,3250.1,3.7,Good,
438,60,1200,15,94.77,3041.38,0.628,0.63,SS,3250.1,3.7,Good,
438,60,1200,15,94.73,3163.35,0.628,0.63,SS,3250.1,3.7,Good,
438,60,1200,15,94.71,3035.15,0.628,0.63,SS,3250.1,3.7,Good,
439,60,1200,15,94.71,1209.12,0.631,0.633,SS,3253.7,3.58,Good,
439,60,1200,15,94.72,2340.17,0.631,0.633,SS,3253.7,3.58,Good,
439,60,1200,15,94.7,2812.8,0.631,0.633,SS,3253.7,3.58,Good,
439,60,1200,15,94.69,3116.79,0.631,0.633,SS,3253.7,3.58,Good,
439,60,1200,15,94.71,3613.59,0.631,0.633,SS,3253.7,3.58,Good,
439,60,1200,15,94.73,3038.55,0.631,0.633,SS,3253.7,3.58,Good,
439,60,1200,15,94.74,3098.53,0.631,0.633,SS,3253.7,3.58,Good,
439,60,1200,15,94.76,3154.64,0.631,0.633,SS,3253.7,3.58,Good,
439,60,1200,15,94.77,3743.57,0.631,0.633,SS,3253.7,3.58,Good,
439,60,1200,15,94.76,3167.16,0.631,0.633,SS,3253.7,3.58,Good,
439,60,1200,15,94.74,3168.78,0.631,0.633,SS,3253.7,3.58,Good,
439,60,1200,15,94.73,3119,0.631,0.633,SS,3253.7,3.58,Good,
440,60,1200,15,94.76,1593.32,0.631,0.632,SS,3222.6,3.81,Good,
440,60,1200,15,94.85,2260.92,0.631,0.632,SS,3222.6,3.81,Good,
440,60,1200,15,94.87,3188.8,0.631,0.632,SS,3222.6,3.81,Good,
440,60,1200,15,94.89,3249.71,0.631,0.632,SS,3222.6,3.81,Good,
440,60,1200,15,94.94,2867.91,0.631,0.632,SS,3222.6,3.81,Good,
440,60,1200,15,94.99,2958.83,0.631,0.632,SS,3222.6,3.81,Good,
440,60,1200,15,94.99,3165.53,0.631,0.632,SS,3222.6,3.81,Good,
440,60,1200,15,95,3554.08,0.631,0.632,SS,3222.6,3.81,Good,
440,60,1200,15,95.03,2976.21,0.631,0.632,SS,3222.6,3.81,Good,
440,60,1200,15,95.06,3092.42,0.631,0.632,SS,3222.6,3.81,Good,
440,60,1200,15,95.06,3078.48,0.631,0.632,SS,3222.6,3.81,Good,
440,60,1200,15,95.05,3647.7,0.631,0.632,SS,3222.6,3.81,Good,
440,60,1200,15,95.04,3106.84,0.631,0.632,SS,3222.6,3.81,Good,
441,60,1200,15,95.03,1860.26,0.618,0.618,SS,3156.2,3.88,Good,
441,60,1200,15,95.02,2141.36,0.618,0.618,SS,3156.2,3.88,Good,
441,60,1200,15,95.03,2786.39,0.618,0.618,SS,3156.2,3.88,Good,
441,60,1200,15,95.05,2922.56,0.618,0.618,SS,3156.2,3.88,Good,
441,60,1200,15,95.07,3405.3,0.618,0.618,SS,3156.2,3.88,Good,
441,60,1200,15,95.01,3624.04,0.618,0.618,SS,3156.2,3.88,Good,
441,60,1200,15,94.99,3052.11,0.618,0.618,SS,3156.2,3.88,Good,
441,60,1200,15,95,3128.91,0.618,0.618,SS,3156.2,3.88,Good,
441,60,1200,15,95,3346.71,0.618,0.618,SS,3156.2,3.88,Good,
441,60,1200,15,94.97,3776.51,0.618,0.618,SS,3156.2,3.88,Good,
441,60,1200,15,94.94,3148.09,0.618,0.618,SS,3156.2,3.88,Good,
441,60,1200,15,94.92,3192.04,0.618,0.618,SS,3156.2,3.88,Good,
441,60,1200,15,94.89,3229.54,0.618,0.618,SS,3156.2,3.88,Good,
442,60,1200,15,94.9,2477.27,0.624,0.631,SS,3158.6,3.58,Good,
442,60,1200,15,94.9,2947.18,0.624,0.631,SS,3158.6,3.58,Good,
442,60,1200,15,94.95,2950.68,0.624,0.631,SS,3158.6,3.58,Good,
442,60,1200,15,94.96,3017.54,0.624,0.631,SS,3158.6,3.58,Good,
442,60,1200,15,94.98,3592.11,0.624,0.631,SS,3158.6,3.58,Good,
442,60,1200,15,95,3602.62,0.624,0.631,SS,3158.6,3.58,Good,
442,60,1200,15,95,3104.07,0.624,0.631,SS,3158.6,3.58,Good,
442,60,1200,15,95.01,3139.34,0.624,0.631,SS,3158.6,3.58,Good,
442,60,1200,15,95,3521.5,0.624,0.631,SS,3158.6,3.58,Good,
442,60,1200,15,94.97,3798.31,0.624,0.631,SS,3158.6,3.58,Good,
442,60,1200,15,94.95,3187.19,0.624,0.631,SS,3158.6,3.58,Good,
442,60,1200,15,94.92,3219.94,0.624,0.631,SS,3158.6,3.58,Good,
442,60,1200,15,94.9,3394.17,0.624,0.631,SS,3158.6,3.58,Good,
443,60,1200,15,94.95,1848.21,0.638,0.626,SS,2863.7,3.94,Good,
443,60,1200,15,95.03,2399.68,0.638,0.626,SS,2863.7,3.94,Good,
443,60,1200,15,95.04,2948.93,0.638,0.626,SS,2863.7,3.94,Good,
443,60,1200,15,95.08,3683.36,0.638,0.626,SS,2863.7,3.94,Good,
443,60,1200,15,95.12,3471.33,0.638,0.626,SS,2863.7,3.94,Good,
443,60,1200,15,95.12,3135.5,0.638,0.626,SS,2863.7,3.94,Good,
443,60,1200,15,95.08,3142.08,0.638,0.626,SS,2863.7,3.94,Good,
443,60,1200,15,95.04,3674.94,0.638,0.626,SS,2863.7,3.94,Good,
443,60,1200,15,95.03,3690.36,0.638,0.626,SS,2863.7,3.94,Good,
443,60,1200,15,95.02,3155.73,0.638,0.626,SS,2863.7,3.94,Good,
443,60,1200,15,95,3209.77,0.638,0.626,SS,2863.7,3.94,Good,
443,60,1200,15,94.99,3564.71,0.638,0.626,SS,2863.7,3.94,Good,
443,60,1200,15,94.98,3890.91,0.638,0.626,SS,2863.7,3.94,Good,
444,60,1200,15,95,1601.94,0.625,0.623,SS,3106.5,3.56,Good,
444,60,1200,15,95.05,3067.29,0.625,0.623,SS,3106.5,3.56,Good,
444,60,1200,15,95.14,2880.48,0.625,0.623,SS,3106.5,3.56,Good,
444,60,1200,15,95.2,2982.56,0.625,0.623,SS,3106.5,3.56,Good,
444,60,1200,15,95.25,3496.51,0.625,0.623,SS,3106.5,3.56,Good,
444,60,1200,15,95.2,3599.28,0.625,0.623,SS,3106.5,3.56,Good,
444,60,1200,15,95.15,3089.08,0.625,0.623,SS,3106.5,3.56,Good,
444,60,1200,15,95.16,3123.96,0.625,0.623,SS,3106.5,3.56,Good,
444,60,1200,15,95.15,3448.46,0.625,0.623,SS,3106.5,3.56,Good,
444,60,1200,15,95.15,3764.19,0.625,0.623,SS,3106.5,3.56,Good,
444,60,1200,15,95.14,3142.62,0.625,0.623,SS,3106.5,3.56,Good,
444,60,1200,15,95.14,3189.34,0.625,0.623,SS,3106.5,3.56,Good,
445,60,1200,15,95.2,2232.59,0.617,0.622,SS,2983.9,3.45,Good,
445,60,1200,15,95.27,2783.92,0.617,0.622,SS,2983.9,3.45,Good,
445,60,1200,15,95.34,3067.85,0.617,0.622,SS,2983.9,3.45,Good,
445,60,1200,15,95.38,3784.24,0.617,0.622,SS,2983.9,3.45,Good,
445,60,1200,15,95.43,3592.11,0.617,0.622,SS,2983.9,3.45,Good,
445,60,1200,15,95.45,3190.96,0.617,0.622,SS,2983.9,3.45,Good,
445,60,1200,15,95.47,3239.11,0.617,0.622,SS,2983.9,3.45,Good,
445,60,1200,15,95.45,3734.83,0.617,0.622,SS,2983.9,3.45,Good,
445,60,1200,15,95.4,3847.35,0.617,0.622,SS,2983.9,3.45,Good,
445,60,1200,15,95.37,3250.24,0.617,0.622,SS,2983.9,3.45,Good,
445,60,1200,15,95.35,3267.66,0.617,0.622,SS,2983.9,3.45,Good,
445,60,1200,15,95.33,3543.9,0.617,0.622,SS,2983.9,3.45,Good,
446,60,1200,15,95.34,2987.17,0.616,0.614,SS,3174.7,3.51,Good,
446,60,1200,15,95.34,3023.8,0.616,0.614,SS,3174.7,3.51,Good,
446,60,1200,15,95.35,3826.73,0.616,0.614,SS,3174.7,3.51,Good,
446,60,1200,15,95.37,3582.52,0.616,0.614,SS,3174.7,3.51,Good,
446,60,1200,15,95.4,3261.33,0.616,0.614,SS,3174.7,3.51,Good,
446,60,1200,15,95.43,3274.49,0.616,0.614,SS,3174.7,3.51,Good,
446,60,1200,15,95.39,3832.57,0.616,0.614,SS,3174.7,3.51,Good,
446,60,1200,15,95.36,3903.27,0.616,0.614,SS,3174.7,3.51,Good,
446,60,1200,15,95.35,3317.28,0.616,0.614,SS,3174.7,3.51,Good,
446,60,1200,15,95.33,3315.73,0.616,0.614,SS,3174.7,3.51,Good,
446,60,1200,15,95.32,3642.98,0.616,0.614,SS,3174.7,3.51,Good,
446,60,1200,15,95.3,4077.41,0.616,0.614,SS,3174.7,3.51,Good,
447,60,1200,15,95.32,2567.28,0.62,0.615,SS,3018.6,3.78,Good,
447,60,1200,15,95.45,3039.12,0.62,0.615,SS,3018.6,3.78,Good,
447,60,1200,15,95.55,3827.63,0.62,0.615,SS,3018.6,3.78,Good,
447,60,1200,15,95.58,3590.67,0.62,0.615,SS,3018.6,3.78,Good,
447,60,1200,15,95.61,3230.07,0.62,0.615,SS,3018.6,3.78,Good,
447,60,1200,15,95.64,3251.3,0.62,0.615,SS,3018.6,3.78,Good,
447,60,1200,15,95.64,3786.06,0.62,0.615,SS,3018.6,3.78,Good,
447,60,1200,15,95.64,3899.74,0.62,0.615,SS,3018.6,3.78,Good,
447,60,1200,15,95.64,3312.1,0.62,0.615,SS,3018.6,3.78,Good,
447,60,1200,15,95.63,3318.32,0.62,0.615,SS,3018.6,3.78,Good,
447,60,1200,15,95.61,3641.09,0.62,0.615,SS,3018.6,3.78,Good,
447,60,1200,15,95.58,4079.94,0.62,0.615,SS,3018.6,3.78,Good,
448,60,1200,15,95.56,2107.36,0.621,0.62,SS,3164,3.72,Good,
448,60,1200,15,95.54,2663.94,0.621,0.62,SS,3164,3.72,Good,
448,60,1200,15,95.52,3433.97,0.621,0.62,SS,3164,3.72,Good,
448,60,1200,15,95.52,3845.56,0.621,0.62,SS,3164,3.72,Good,
448,60,1200,15,95.55,3233.26,0.621,0.62,SS,3164,3.72,Good,
448,60,1200,15,95.58,3215.12,0.621,0.62,SS,3164,3.72,Good,
448,60,1200,15,95.46,3363.62,0.621,0.62,SS,3164,3.72,Good,
448,60,1200,15,95.37,3961.01,0.621,0.62,SS,3164,3.72,Good,
448,60,1200,15,95.35,3405.3,0.621,0.62,SS,3164,3.72,Good,
448,60,1200,15,95.32,3241.23,0.621,0.62,SS,3164,3.72,Good,
448,60,1200,15,95.31,3254.47,0.621,0.62,SS,3164,3.72,Good,
448,60,1200,15,95.29,3914.71,0.621,0.62,SS,3164,3.72,Good,
448,60,1200,15,95.27,3647.7,0.621,0.62,SS,3164,3.72,Good,
449,60,1200,15,95.26,2433.84,0.615,0.61,SS,2976.8,3.66,Good,
449,60,1200,15,95.26,3175.83,0.615,0.61,SS,2976.8,3.66,Good,
449,60,1200,15,95.27,3762.36,0.615,0.61,SS,2976.8,3.66,Good,
449,60,1200,15,95.29,3240.17,0.615,0.61,SS,2976.8,3.66,Good,
449,60,1200,15,95.33,3303.78,0.615,0.61,SS,2976.8,3.66,Good,
449,60,1200,15,95.36,3452.95,0.615,0.61,SS,2976.8,3.66,Good,
449,60,1200,15,95.4,4071.5,0.615,0.61,SS,2976.8,3.66,Good,
449,60,1200,15,95.44,3491.58,0.615,0.61,SS,2976.8,3.66,Good,
449,60,1200,15,95.45,3329.71,0.615,0.61,SS,2976.8,3.66,Good,
449,60,1200,15,95.44,3356.97,0.615,0.61,SS,2976.8,3.66,Good,
449,60,1200,15,95.42,4052.87,0.615,0.61,SS,2976.8,3.66,Good,
449,60,1200,15,95.42,3725.61,0.615,0.61,SS,2976.8,3.66,Good,
450,60,1200,15,95.44,2007.89,0.619,0.617,SS,3116.1,3.52,Good,
450,60,1200,15,95.49,2578.64,0.619,0.617,SS,3116.1,3.52,Good,
450,60,1200,15,95.5,3414.38,0.619,0.617,SS,3116.1,3.52,Good,
450,60,1200,15,95.53,3016.4,0.619,0.617,SS,3116.1,3.52,Good,
450,60,1200,15,95.57,2882.27,0.619,0.617,SS,3116.1,3.52,Good,
450,60,1200,15,95.61,2924.92,0.619,0.617,SS,3116.1,3.52,Good,
450,60,1200,15,95.63,3451.95,0.619,0.617,SS,3116.1,3.52,Good,
450,60,1200,15,95.64,3359.53,0.619,0.617,SS,3116.1,3.52,Good,
450,60,1200,15,95.66,2955.92,0.619,0.617,SS,3116.1,3.52,Good,
450,60,1200,15,95.65,2997.52,0.619,0.617,SS,3116.1,3.52,Good,
450,60,1200,15,95.64,3317.28,0.619,0.617,SS,3116.1,3.52,Good,
450,60,1200,15,95.62,3594.02,0.619,0.617,SS,3116.1,3.52,Good,
451,60,1200,15,95.67,1217.63,0.622,0.614,SS,3158,3.66,Good,
451,60,1200,15,95.75,1974.2,0.622,0.614,SS,3158,3.66,Good,
451,60,1200,15,95.81,2615.07,0.622,0.614,SS,3158,3.66,Good,
451,60,1200,15,95.85,2689.65,0.622,0.614,SS,3158,3.66,Good,
451,60,1200,15,95.88,3305.34,0.622,0.614,SS,3158,3.66,Good,
451,60,1200,15,95.9,3026.64,0.622,0.614,SS,3158,3.66,Good,
451,60,1200,15,95.82,2902.48,0.622,0.614,SS,3158,3.66,Good,
451,60,1200,15,95.79,2876.89,0.622,0.614,SS,3158,3.66,Good,
451,60,1200,15,95.79,3260.81,0.622,0.614,SS,3158,3.66,Good,
451,60,1200,15,95.79,3352.87,0.622,0.614,SS,3158,3.66,Good,
451,60,1200,15,95.76,2898.93,0.622,0.614,SS,3158,3.66,Good,
451,60,1200,15,95.74,3017.54,0.622,0.614,SS,3158,3.66,Good,
451,60,1200,15,95.72,3043.08,0.622,0.614,SS,3158,3.66,Good,
452,60,1200,15,95.71,1845.41,0.619,0.626,SS,2897.8,3.63,Good,
452,60,1200,15,95.71,3012.97,0.619,0.626,SS,2897.8,3.63,Good,
452,60,1200,15,95.72,2910.18,0.619,0.626,SS,2897.8,3.63,Good,
452,60,1200,15,95.75,2943.09,0.619,0.626,SS,2897.8,3.63,Good,
452,60,1200,15,95.78,2913.13,0.619,0.626,SS,2897.8,3.63,Good,
452,60,1200,15,95.75,3542.44,0.619,0.626,SS,2897.8,3.63,Good,
452,60,1200,15,95.7,3261.33,0.619,0.626,SS,2897.8,3.63,Good,
452,60,1200,15,95.68,3014.69,0.619,0.626,SS,2897.8,3.63,Good,
452,60,1200,15,95.66,3003.83,0.619,0.626,SS,2897.8,3.63,Good,
452,60,1200,15,95.64,3426.44,0.619,0.626,SS,2897.8,3.63,Good,
452,60,1200,15,95.63,3514.66,0.619,0.626,SS,2897.8,3.63,Good,
452,60,1200,15,95.62,3031.75,0.619,0.626,SS,2897.8,3.63,Good,
453,60,1200,15,95.6,1589,0.614,0.616,SS,3152.6,4.48,Good,
453,60,1200,15,95.58,2071.14,0.614,0.616,SS,3152.6,4.48,Good,
453,60,1200,15,95.57,2705.59,0.614,0.616,SS,3152.6,4.48,Good,
453,60,1200,15,95.59,3318.32,0.614,0.616,SS,3152.6,4.48,Good,
453,60,1200,15,95.62,3368.22,0.614,0.616,SS,3152.6,4.48,Good,
453,60,1200,15,95.66,2924.33,0.614,0.616,SS,3152.6,4.48,Good,
453,60,1200,15,95.68,2991.78,0.614,0.616,SS,3152.6,4.48,Good,
453,60,1200,15,95.7,3226.87,0.614,0.616,SS,3152.6,4.48,Good,
453,60,1200,15,95.7,3616.44,0.614,0.616,SS,3152.6,4.48,Good,
453,60,1200,15,95.68,3005.54,0.614,0.616,SS,3152.6,4.48,Good,
453,60,1200,15,95.66,3101.86,0.614,0.616,SS,3152.6,4.48,Good,
453,60,1200,15,95.63,3095.75,0.614,0.616,SS,3152.6,4.48,Good,
453,60,1200,15,95.61,3662.76,0.614,0.616,SS,3152.6,4.48,Good,
454,60,1200,15,95.6,1929.25,0.62,0.612,SS,3080.2,3.71,Good,
454,60,1200,15,95.59,2340.17,0.62,0.612,SS,3080.2,3.71,Good,
454,60,1200,15,95.58,2902.48,0.62,0.612,SS,3080.2,3.71,Good,
454,60,1200,15,95.58,2780.83,0.62,0.612,SS,3080.2,3.71,Good,
454,60,1200,15,95.61,2854.08,0.62,0.612,SS,3080.2,3.71,Good,
454,60,1200,15,95.64,3246,0.62,0.612,SS,3080.2,3.71,Good,
454,60,1200,15,95.67,3354.41,0.62,0.612,SS,3080.2,3.71,Good,
454,60,1200,15,95.7,2873.3,0.62,0.612,SS,3080.2,3.71,Good,
454,60,1200,15,95.7,2941.92,0.62,0.612,SS,3080.2,3.71,Good,
454,60,1200,15,95.69,3128.91,0.62,0.612,SS,3080.2,3.71,Good,
454,60,1200,15,95.66,3505.84,0.62,0.612,SS,3080.2,3.71,Good,
454,60,1200,15,95.63,2918.44,0.62,0.612,SS,3080.2,3.71,Good,
454,60,1200,15,95.61,3040.82,0.62,0.612,SS,3080.2,3.71,Good,
455,60,1200,15,95.62,1569.39,0.624,0.612,SS,2927.7,3.86,Good,
455,60,1200,15,95.62,1897.79,0.624,0.612,SS,2927.7,3.86,Good,
455,60,1200,15,95.61,2551.15,0.624,0.612,SS,2927.7,3.86,Good,
455,60,1200,15,95.6,2674.26,0.624,0.612,SS,2927.7,3.86,Good,
455,60,1200,15,95.64,3290.21,0.624,0.612,SS,2927.7,3.86,Good,
455,60,1200,15,95.67,2832.91,0.624,0.612,SS,2927.7,3.86,Good,
455,60,1200,15,95.7,2957.66,0.624,0.612,SS,2927.7,3.86,Good,
455,60,1200,15,95.72,2831.7,0.624,0.612,SS,2927.7,3.86,Good,
455,60,1200,15,95.73,3435.47,0.624,0.612,SS,2927.7,3.86,Good,
455,60,1200,15,95.71,3006.12,0.624,0.612,SS,2927.7,3.86,Good,
455,60,1200,15,95.68,3004.4,0.624,0.612,SS,2927.7,3.86,Good,
455,60,1200,15,95.66,2877.49,0.624,0.612,SS,2927.7,3.86,Good,
455,60,1200,15,95.64,3435.97,0.624,0.612,SS,2927.7,3.86,Good,
456,60,1200,15,95.63,1190.49,0.616,0.621,SS,3049.1,4.44,Good,
456,60,1200,15,95.63,1970.71,0.616,0.621,SS,3049.1,4.44,Good,
456,60,1200,15,95.64,2484.2,0.616,0.621,SS,3049.1,4.44,Good,
456,60,1200,15,95.66,2756.6,0.616,0.621,SS,3049.1,4.44,Good,
456,60,1200,15,95.7,3200.65,0.616,0.621,SS,3049.1,4.44,Good,
456,60,1200,15,95.71,2705.59,0.616,0.621,SS,3049.1,4.44,Good,
456,60,1200,15,95.73,2883.46,0.616,0.621,SS,3049.1,4.44,Good,
456,60,1200,15,95.77,2823.18,0.616,0.621,SS,3049.1,4.44,Good,
456,60,1200,15,95.8,3334.87,0.616,0.621,SS,3049.1,4.44,Good,
456,60,1200,15,95.79,2832.3,0.616,0.621,SS,3049.1,4.44,Good,
456,60,1200,15,95.77,2936.65,0.616,0.621,SS,3049.1,4.44,Good,
456,60,1200,15,95.75,2834.13,0.616,0.621,SS,3049.1,4.44,Good,
456,60,1200,15,95.74,3401.76,0.616,0.621,SS,3049.1,4.44,Good,
457,60,1200,15,95.77,1565,0.625,0.624,SS,3047.9,3.37,Good,
457,60,1200,15,95.84,2690.93,0.625,0.624,SS,3047.9,3.37,Good,
457,60,1200,15,95.84,3206.55,0.625,0.624,SS,3047.9,3.37,Good,
457,60,1200,15,95.86,2710.67,0.625,0.624,SS,3047.9,3.37,Good,
457,60,1200,15,95.89,2813.42,0.625,0.624,SS,3047.9,3.37,Good,
457,60,1200,15,95.92,2939,0.625,0.624,SS,3047.9,3.37,Good,
457,60,1200,15,95.94,3379.95,0.625,0.624,SS,3047.9,3.37,Good,
457,60,1200,15,95.95,2837.16,0.625,0.624,SS,3047.9,3.37,Good,
457,60,1200,15,95.94,2938.41,0.625,0.624,SS,3047.9,3.37,Good,
457,60,1200,15,95.92,2922.56,0.625,0.624,SS,3047.9,3.37,Good,
457,60,1200,15,95.88,3475.79,0.625,0.624,SS,3047.9,3.37,Good,
457,60,1200,15,95.85,2929.62,0.625,0.624,SS,3047.9,3.37,Good,
458,60,1200,15,95.83,1878.66,0.619,0.614,SS,2934.3,3.69,Good,
458,60,1200,15,95.89,2096.72,0.619,0.614,SS,2934.3,3.69,Good,
458,60,1200,15,95.95,2783.3,0.619,0.614,SS,2934.3,3.69,Good,
458,60,1200,15,95.98,2887.04,0.619,0.614,SS,2934.3,3.69,Good,
458,60,1200,15,96.01,2909.59,0.619,0.614,SS,2934.3,3.69,Good,
458,60,1200,15,96.04,3553.11,0.619,0.614,SS,2934.3,3.69,Good,
458,60,1200,15,95.99,3244.94,0.619,0.614,SS,2934.3,3.69,Good,
458,60,1200,15,95.95,3019.82,0.619,0.614,SS,2934.3,3.69,Good,
458,60,1200,15,95.98,2984.29,0.619,0.614,SS,2934.3,3.69,Good,
458,60,1200,15,95.98,3488.13,0.619,0.614,SS,2934.3,3.69,Good,
458,60,1200,15,95.96,3483.2,0.619,0.614,SS,2934.3,3.69,Good,
458,60,1200,15,95.94,3032.32,0.619,0.614,SS,2934.3,3.69,Good,
458,60,1200,15,95.93,3071.77,0.619,0.614,SS,2934.3,3.69,Good,
459,60,1200,15,95.99,1493.01,0.614,0.617,SS,3192.7,3.94,Good,
459,60,1200,15,96.09,2709.4,0.614,0.617,SS,3192.7,3.94,Good,
459,60,1200,15,96.17,2701.77,0.614,0.617,SS,3192.7,3.94,Good,
459,60,1200,15,96.2,2760.34,0.614,0.617,SS,3192.7,3.94,Good,
459,60,1200,15,96.23,3044.21,0.614,0.617,SS,3192.7,3.94,Good,
459,60,1200,15,96.24,3046.47,0.614,0.617,SS,3192.7,3.94,Good,
459,60,1200,15,96.19,2708.76,0.614,0.617,SS,3192.7,3.94,Good,
459,60,1200,15,96.13,2769.05,0.614,0.617,SS,3192.7,3.94,Good,
459,60,1200,15,96.11,2882.27,0.614,0.617,SS,3192.7,3.94,Good,
459,60,1200,15,96.08,3303.78,0.614,0.617,SS,3192.7,3.94,Good,
459,60,1200,15,96.05,2794.4,0.614,0.617,SS,3192.7,3.94,Good,
459,60,1200,15,96.02,2926.68,0.614,0.617,SS,3192.7,3.94,Good,
460,60,1200,15,96.01,1809.65,0.616,0.611,SS,3090.4,3.51,Good,
460,60,1200,15,96.02,2459.15,0.616,0.611,SS,3090.4,3.51,Good,
460,60,1200,15,96.06,3185.57,0.616,0.611,SS,3090.4,3.51,Good,
460,60,1200,15,96.06,2795.02,0.616,0.611,SS,3090.4,3.51,Good,
460,60,1200,15,96.07,2900.71,0.616,0.611,SS,3090.4,3.51,Good,
460,60,1200,15,96.08,3064.48,0.616,0.611,SS,3090.4,3.51,Good,
460,60,1200,15,95.99,3562.78,0.616,0.611,SS,3090.4,3.51,Good,
460,60,1200,15,95.91,2984.29,0.616,0.611,SS,3090.4,3.51,Good,
460,60,1200,15,95.85,3026.07,0.616,0.611,SS,3090.4,3.51,Good,
460,60,1200,15,95.81,2998.67,0.616,0.611,SS,3090.4,3.51,Good,
460,60,1200,15,95.78,3600.71,0.616,0.611,SS,3090.4,3.51,Good,
460,60,1200,15,95.75,3195.27,0.616,0.611,SS,3090.4,3.51,Good,
460,60,1200,15,95.73,3048.16,0.616,0.611,SS,3090.4,3.51,Good,
461,60,1200,15,95.77,2003.6,0.631,0.667,SS,3188.5,4.17,Good,
461,60,1200,15,95.87,2411.12,0.631,0.667,SS,3188.5,4.17,Good,
461,60,1200,15,95.87,2751.6,0.631,0.667,SS,3188.5,4.17,Good,
461,60,1200,15,95.94,2841.4,0.631,0.667,SS,3188.5,4.17,Good,
461,60,1200,15,95.99,3496.51,0.631,0.667,SS,3188.5,4.17,Good,
461,60,1200,15,96.02,3087.41,0.631,0.667,SS,3188.5,4.17,Good,
461,60,1200,15,96.02,2984.29,0.631,0.667,SS,3188.5,4.17,Good,
461,60,1200,15,96.01,2930.79,0.631,0.667,SS,3188.5,4.17,Good,
461,60,1200,15,96.03,3461.4,0.631,0.667,SS,3188.5,4.17,Good,
461,60,1200,15,96.04,3329.19,0.631,0.667,SS,3188.5,4.17,Good,
461,60,1200,15,96.06,3010.69,0.631,0.667,SS,3188.5,4.17,Good,
461,60,1200,15,96.07,3008.97,0.631,0.667,SS,3188.5,4.17,Good,
461,60,1200,15,96.08,3338.47,0.631,0.667,SS,3188.5,4.17,Good,
462,60,1200,15,96.12,1736.9,0.632,0.631,SS,3241.1,3.9,Good,
462,60,1200,15,96.16,2452.85,0.632,0.631,SS,3241.1,3.9,Good,
462,60,1200,15,96.17,2841.4,0.632,0.631,SS,3241.1,3.9,Good,
462,60,1200,15,96.19,3160.09,0.632,0.631,SS,3241.1,3.9,Good,
462,60,1200,15,96.21,3698.74,0.632,0.631,SS,3241.1,3.9,Good,
462,60,1200,15,96.13,3137.14,0.632,0.631,SS,3241.1,3.9,Good,
462,60,1200,15,96.09,3132.21,0.632,0.631,SS,3241.1,3.9,Good,
462,60,1200,15,96.11,3111.82,0.632,0.631,SS,3241.1,3.9,Good,
462,60,1200,15,96.08,3754.12,0.632,0.631,SS,3241.1,3.9,Good,
462,60,1200,15,96.05,3323.5,0.632,0.631,SS,3241.1,3.9,Good,
462,60,1200,15,96.02,3143.17,0.632,0.631,SS,3241.1,3.9,Good,
462,60,1200,15,95.99,3101.86,0.632,0.631,SS,3241.1,3.9,Good,
462,60,1200,15,95.96,3672.6,0.632,0.631,SS,3241.1,3.9,Good,
463,60,1200,15,95.95,2041.02,0.623,0.627,SS,3186.7,4.06,Good,
463,60,1200,15,95.96,2951.26,0.623,0.627,SS,3186.7,4.06,Good,
463,60,1200,15,96.01,2919.62,0.623,0.627,SS,3186.7,4.06,Good,
463,60,1200,15,96.05,2996.37,0.623,0.627,SS,3186.7,4.06,Good,
463,60,1200,15,96.09,3536.13,0.623,0.627,SS,3186.7,4.06,Good,
463,60,1200,15,96.12,3605.49,0.623,0.627,SS,3186.7,4.06,Good,
463,60,1200,15,96.14,3087.41,0.623,0.627,SS,3186.7,4.06,Good,
463,60,1200,15,96.19,3131.66,0.623,0.627,SS,3186.7,4.06,Good,
463,60,1200,15,96.23,3384.52,0.623,0.627,SS,3186.7,4.06,Good,
463,60,1200,15,96.25,3823.13,0.623,0.627,SS,3186.7,4.06,Good,
463,60,1200,15,96.26,3194.73,0.623,0.627,SS,3186.7,4.06,Good,
463,60,1200,15,96.28,3206.02,0.623,0.627,SS,3186.7,4.06,Good,
464,60,1200,15,96.27,1560.6,0.666,0.619,SS,3070.1,3.65,Good,
464,60,1200,15,96.26,2315.04,0.666,0.619,SS,3070.1,3.65,Good,
464,60,1200,15,96.27,2629.5,0.666,0.619,SS,3070.1,3.65,Good,
464,60,1200,15,96.29,2778.35,0.666,0.619,SS,3070.1,3.65,Good,
464,60,1200,15,96.33,3300.13,0.666,0.619,SS,3070.1,3.65,Good,
464,60,1200,15,96.37,3417.4,0.666,0.619,SS,3070.1,3.65,Good,
464,60,1200,15,96.4,2963.47,0.666,0.619,SS,3070.1,3.65,Good,
464,60,1200,15,96.36,3074.01,0.666,0.619,SS,3070.1,3.65,Good,
464,60,1200,15,96.34,3227.41,0.666,0.619,SS,3070.1,3.65,Good,
464,60,1200,15,96.34,3689.42,0.666,0.619,SS,3070.1,3.65,Good,
464,60,1200,15,96.32,3070.09,0.666,0.619,SS,3070.1,3.65,Good,
464,60,1200,15,96.3,3119.55,0.666,0.619,SS,3070.1,3.65,Good,
464,60,1200,15,96.28,3085.18,0.666,0.619,SS,3070.1,3.65,Good,
465,60,1200,15,96.24,1530.56,0.619,0.629,SS,3178.9,3.99,Good,
465,60,1200,15,96.2,2104.91,0.619,0.629,SS,3178.9,3.99,Good,
465,60,1200,15,96.15,2687.73,0.619,0.629,SS,3178.9,3.99,Good,
465,60,1200,15,96.12,2849.86,0.619,0.629,SS,3178.9,3.99,Good,
465,60,1200,15,96.14,3460.91,0.619,0.629,SS,3178.9,3.99,Good,
465,60,1200,15,96.19,3008.4,0.619,0.629,SS,3178.9,3.99,Good,
465,60,1200,15,96.23,2966.37,0.619,0.629,SS,3178.9,3.99,Good,
465,60,1200,15,96.26,2914.31,0.619,0.629,SS,3178.9,3.99,Good,
465,60,1200,15,96.27,3504.86,0.619,0.629,SS,3178.9,3.99,Good,
465,60,1200,15,96.27,3300.13,0.619,0.629,SS,3178.9,3.99,Good,
465,60,1200,15,96.25,2998.67,0.619,0.629,SS,3178.9,3.99,Good,
465,60,1200,15,96.23,2997.52,0.619,0.629,SS,3178.9,3.99,Good,
465,60,1200,15,96.21,3356.46,0.619,0.629,SS,3178.9,3.99,Good,
466,60,1200,0,96.23,2344.57,0.644,0.626,SS,2791.9,3.77,Good,
466,60,1200,0,96.25,2441.6,0.644,0.626,SS,2791.9,3.77,Good,
466,60,1200,0,96.27,2519.95,0.644,0.626,SS,2791.9,3.77,Good,
466,60,1200,0,96.28,3167.7,0.644,0.626,SS,2791.9,3.77,Good,
466,60,1200,0,96.27,3510.74,0.644,0.626,SS,2791.9,3.77,Good,
466,60,1200,0,96.29,3030.05,0.644,0.626,SS,2791.9,3.77,Good,
466,60,1200,0,96.29,3135.5,0.644,0.626,SS,2791.9,3.77,Good,
466,60,1200,0,96.29,3331.77,0.644,0.626,SS,2791.9,3.77,Good,
466,60,1200,0,96.29,3825.38,0.644,0.626,SS,2791.9,3.77,Good,
466,60,1200,0,96.24,3183.41,0.644,0.626,SS,2791.9,3.77,Good,
466,60,1200,0,96.19,3251.83,0.644,0.626,SS,2791.9,3.77,Good,
466,60,1200,0,96.14,3260.81,0.644,0.626,SS,2791.9,3.77,Good,
466,60,1200,0,96.1,3910.75,0.644,0.626,SS,2791.9,3.77,Good,
467,60,1200,0,96.12,1612.64,0.621,0.631,SS,2979.2,3.75,Good,
467,60,1200,0,96.24,2261.68,0.621,0.631,SS,2979.2,3.75,Good,
467,60,1200,0,96.35,2809.13,0.621,0.631,SS,2979.2,3.75,Good,
467,60,1200,0,96.45,3475.79,0.621,0.631,SS,2979.2,3.75,Good,
467,60,1200,0,96.58,3624.52,0.621,0.631,SS,2979.2,3.75,Good,
467,60,1200,0,96.65,3122.31,0.621,0.631,SS,2979.2,3.75,Good,
467,60,1200,0,96.73,3195.81,0.621,0.631,SS,2979.2,3.75,Good,
467,60,1200,0,96.8,3475.29,0.621,0.631,SS,2979.2,3.75,Good,
467,60,1200,0,96.88,3962.31,0.621,0.631,SS,2979.2,3.75,Good,
467,60,1200,0,96.99,3360.04,0.621,0.631,SS,2979.2,3.75,Good,
467,60,1200,0,97.1,3341.56,0.621,0.631,SS,2979.2,3.75,Good,
467,60,1200,0,97.21,3464.38,0.621,0.631,SS,2979.2,3.75,Good,
467,60,1200,0,97.32,4214.72,0.621,0.631,SS,2979.2,3.75,Good,
468,60,1200,0,97.46,2119.57,0.624,0.627,SS,2865.5,3.85,Good,
468,60,1200,0,97.61,2798.09,0.624,0.627,SS,2865.5,3.85,Good,
468,60,1200,0,97.75,3175.83,0.624,0.627,SS,2865.5,3.85,Good,
468,60,1200,0,97.83,4004.19,0.624,0.627,SS,2865.5,3.85,Good,
468,60,1200,0,97.83,3710.34,0.624,0.627,SS,2865.5,3.85,Good,
468,60,1200,0,97.74,3329.71,0.624,0.627,SS,2865.5,3.85,Good,
468,60,1200,0,97.67,3341.05,0.624,0.627,SS,2865.5,3.85,Good,
468,60,1200,0,97.59,3839.74,0.624,0.627,SS,2865.5,3.85,Good,
468,60,1200,0,97.51,3982.23,0.624,0.627,SS,2865.5,3.85,Good,
468,60,1200,0,97.42,3354.92,0.624,0.627,SS,2865.5,3.85,Good,
468,60,1200,0,97.34,3368.73,0.624,0.627,SS,2865.5,3.85,Good,
468,60,1200,0,97.26,3624.99,0.624,0.627,SS,2865.5,3.85,Good,
469,60,1200,0,97.25,2346.04,0.621,0.625,SS,2937.9,3.57,Good,
469,60,1200,0,97.2,3350.3,0.621,0.625,SS,2937.9,3.57,Good,
469,60,1200,0,97.13,4069.38,0.621,0.625,SS,2937.9,3.57,Good,
469,60,1200,0,97.08,3640.15,0.621,0.625,SS,2937.9,3.57,Good,
469,60,1200,0,97.05,3483.69,0.621,0.625,SS,2937.9,3.57,Good,
469,60,1200,0,97.01,3610.26,0.621,0.625,SS,2937.9,3.57,Good,
469,60,1200,0,96.94,4298.76,0.621,0.625,SS,2937.9,3.57,Good,
469,60,1200,0,96.88,4022.19,0.621,0.625,SS,2937.9,3.57,Good,
469,60,1200,0,96.83,3556.98,0.621,0.625,SS,2937.9,3.57,Good,
469,60,1200,0,96.81,3575.79,0.621,0.625,SS,2937.9,3.57,Good,
469,60,1200,0,96.8,4150.16,0.621,0.625,SS,2937.9,3.57,Good,
469,60,1200,0,96.79,4293.96,0.621,0.625,SS,2937.9,3.57,Good,
470,60,1200,0,96.85,3335.38,0.634,0.625,SS,3028.8,3.38,Good,
470,60,1200,0,97.05,3845.56,0.634,0.625,SS,3028.8,3.38,Good,
470,60,1200,0,97.21,3734.37,0.634,0.625,SS,3028.8,3.38,Good,
470,60,1200,0,97.3,3862.52,0.634,0.625,SS,3028.8,3.38,Good,
470,60,1200,0,97.35,4540.06,0.634,0.625,SS,3028.8,3.38,Good,
470,60,1200,0,97.38,4578.54,0.634,0.625,SS,3028.8,3.38,Good,
470,60,1200,0,97.35,3930.49,0.634,0.625,SS,3028.8,3.38,Good,
470,60,1200,0,97.35,3904.59,0.634,0.625,SS,3028.8,3.38,Good,
470,60,1200,0,97.36,4416.78,0.634,0.625,SS,3028.8,3.38,Good,
470,60,1200,0,97.35,4802.23,0.634,0.625,SS,3028.8,3.38,Good,
470,60,1200,0,97.33,4071.5,0.634,0.625,SS,3028.8,3.38,Good,
470,60,1200,0,97.32,3943.6,0.634,0.625,SS,3028.8,3.38,Good,
470,60,1200,0,97.29,4226.13,0.634,0.625,SS,3028.8,3.38,Good,
471,60,1200,0,97.32,3314.17,0.623,0.63,SS,2860.7,3.32,Good,
471,60,1200,0,97.35,3998.61,0.623,0.63,SS,2860.7,3.32,Good,
471,60,1200,0,97.39,4522.98,0.623,0.63,SS,2860.7,3.32,Good,
471,60,1200,0,97.44,3942.73,0.623,0.63,SS,2860.7,3.32,Good,
471,60,1200,0,97.51,3792.87,0.623,0.63,SS,2860.7,3.32,Good,
471,60,1200,0,97.38,4100.96,0.623,0.63,SS,2860.7,3.32,Good,
471,60,1200,0,97.27,4757.97,0.623,0.63,SS,2860.7,3.32,Good,
471,60,1200,0,97.25,4171.24,0.623,0.63,SS,2860.7,3.32,Good,
471,60,1200,0,97.24,3881.17,0.623,0.63,SS,2860.7,3.32,Good,
471,60,1200,0,97.25,4053.29,0.623,0.63,SS,2860.7,3.32,Good,
471,60,1200,0,97.27,4783.57,0.623,0.63,SS,2860.7,3.32,Good,
471,60,1200,0,97.29,4311.15,0.623,0.63,SS,2860.7,3.32,Good,
472,60,1200,0,97.34,2558.56,0.616,0.629,SS,2730.3,2.93,Good,
472,60,1200,0,97.46,3845.11,0.616,0.629,SS,2730.3,2.93,Good,
472,60,1200,0,97.6,4087.94,0.616,0.629,SS,2730.3,2.93,Good,
472,60,1200,0,97.67,3584.92,0.616,0.629,SS,2730.3,2.93,Good,
472,60,1200,0,97.74,3636.36,0.616,0.629,SS,2730.3,2.93,Good,
472,60,1200,0,97.77,4197.95,0.616,0.629,SS,2730.3,2.93,Good,
472,60,1200,0,97.79,4455.93,0.616,0.629,SS,2730.3,2.93,Good,
472,60,1200,0,97.81,3772.86,0.616,0.629,SS,2730.3,2.93,Good,
472,60,1200,0,97.82,3721.45,0.616,0.629,SS,2730.3,2.93,Good,
472,60,1200,0,97.82,4125.63,0.616,0.629,SS,2730.3,2.93,Good,
472,60,1200,0,97.8,4641.22,0.616,0.629,SS,2730.3,2.93,Good,
472,60,1200,0,97.79,3940.55,0.616,0.629,SS,2730.3,2.93,Good,
473,60,1200,0,97.87,2701.13,0.63,0.622,SS,2994.1,3.32,Good,
473,60,1200,0,98.08,3726.07,0.63,0.622,SS,2994.1,3.32,Good,
473,60,1200,0,98.24,3709.88,0.63,0.622,SS,2994.1,3.32,Good,
473,60,1200,0,98.32,3427.95,0.63,0.622,SS,2994.1,3.32,Good,
473,60,1200,0,98.37,3514.17,0.63,0.622,SS,2994.1,3.32,Good,
473,60,1200,0,98.41,4202.46,0.63,0.622,SS,2994.1,3.32,Good,
473,60,1200,0,98.36,4052.44,0.63,0.622,SS,2994.1,3.32,Good,
473,60,1200,0,98.32,3538.56,0.63,0.622,SS,2994.1,3.32,Good,
473,60,1200,0,98.26,3538.56,0.63,0.622,SS,2994.1,3.32,Good,
473,60,1200,0,98.27,4117.29,0.63,0.622,SS,2994.1,3.32,Good,
473,60,1200,0,98.28,4263.81,0.63,0.622,SS,2994.1,3.32,Good,
473,60,1200,0,98.3,3595.46,0.63,0.622,SS,2994.1,3.32,Good,
474,60,1200,0,98.42,2320.24,0.627,0.626,SS,2902.6,3.59,Good,
474,60,1200,0,98.57,3366.18,0.627,0.626,SS,2902.6,3.59,Good,
474,60,1200,0,98.69,3235.39,0.627,0.626,SS,2902.6,3.59,Good,
474,60,1200,0,98.74,3299.61,0.627,0.626,SS,2902.6,3.59,Good,
474,60,1200,0,98.78,3580.12,0.627,0.626,SS,2902.6,3.59,Good,
474,60,1200,0,98.78,4208.59,0.627,0.626,SS,2902.6,3.59,Good,
474,60,1200,0,98.6,3629.26,0.627,0.626,SS,2902.6,3.59,Good,
474,60,1200,0,98.46,3458.92,0.627,0.626,SS,2902.6,3.59,Good,
474,60,1200,0,98.35,3528.82,0.627,0.626,SS,2902.6,3.59,Good,
474,60,1200,0,98.3,4251.29,0.627,0.626,SS,2902.6,3.59,Good,
474,60,1200,0,98.29,3906.79,0.627,0.626,SS,2902.6,3.59,Good,
474,60,1200,0,98.27,3484.68,0.627,0.626,SS,2902.6,3.59,Good,
474,60,1200,0,98.26,3490.11,0.627,0.626,SS,2902.6,3.59,Good,
475,60,1200,0,98.38,2575.31,0.619,0.624,SS,3000.7,3.64,Good,
475,60,1200,0,98.48,2750.98,0.619,0.624,SS,3000.7,3.64,Good,
475,60,1200,0,98.59,3208.7,0.619,0.624,SS,3000.7,3.64,Good,
475,60,1200,0,98.61,3311.58,0.619,0.624,SS,3000.7,3.64,Good,
475,60,1200,0,98.61,3879.4,0.619,0.624,SS,3000.7,3.64,Good,
475,60,1200,0,98.5,4156.37,0.619,0.624,SS,3000.7,3.64,Good,
475,60,1200,0,98.37,3511.23,0.619,0.624,SS,3000.7,3.64,Good,
475,60,1200,0,98.26,3414.88,0.619,0.624,SS,3000.7,3.64,Good,
475,60,1200,0,98.23,3592.11,0.619,0.624,SS,3000.7,3.64,Good,
475,60,1200,0,98.21,4071.92,0.619,0.624,SS,3000.7,3.64,Good,
475,60,1200,0,98.19,3462.4,0.619,0.624,SS,3000.7,3.64,Good,
475,60,1200,0,98.17,3287.6,0.619,0.624,SS,3000.7,3.64,Good,
475,60,1200,0,98.15,3311.58,0.619,0.624,SS,3000.7,3.64,Good,
476,60,1200,0,98.19,2148.58,0.627,0.616,SS,2835,4.12,Good,
476,60,1200,0,98.26,2586.64,0.627,0.616,SS,2835,4.12,Good,
476,60,1200,0,98.36,2819.52,0.627,0.616,SS,2835,4.12,Good,
476,60,1200,0,98.38,3294.91,0.627,0.616,SS,2835,4.12,Good,
476,60,1200,0,98.37,3872.3,0.627,0.616,SS,2835,4.12,Good,
476,60,1200,0,98.25,3243.88,0.627,0.616,SS,2835,4.12,Good,
476,60,1200,0,98.13,3256.58,0.627,0.616,SS,2835,4.12,Good,
476,60,1200,0,98.02,3420.42,0.627,0.616,SS,2835,4.12,Good,
476,60,1200,0,97.98,4111.01,0.627,0.616,SS,2835,4.12,Good,
476,60,1200,0,97.96,3593.54,0.627,0.616,SS,2835,4.12,Good,
476,60,1200,0,97.94,3328.67,0.627,0.616,SS,2835,4.12,Good,
476,60,1200,0,97.92,3369.24,0.627,0.616,SS,2835,4.12,Good,
477,60,1200,0,98.02,2390.34,0.624,0.621,SS,2878.7,3.89,Good,
477,60,1200,0,98.18,2380.25,0.624,0.621,SS,2878.7,3.89,Good,
477,60,1200,0,98.37,2481.43,0.624,0.621,SS,2878.7,3.89,Good,
477,60,1200,0,98.43,2627.54,0.624,0.621,SS,2878.7,3.89,Good,
477,60,1200,0,98.46,3507.31,0.624,0.621,SS,2878.7,3.89,Good,
477,60,1200,0,98.49,3265.55,0.624,0.621,SS,2878.7,3.89,Good,
477,60,1200,0,98.45,3061.67,0.624,0.621,SS,2878.7,3.89,Good,
477,60,1200,0,98.38,3192.04,0.624,0.621,SS,2878.7,3.89,Good,
