Repository: dhruvi10patel/Precision-Welding-Optimization

File: Data_RSW.csv (part 7 of 7)
Sample ID,Pressure (PSI),Welding Time (ms),Angle (Deg),Force (N),Current (A),Thickness A (mm),Thickness B (mm),Material,PullTest (N),NuggetDiameter (mm),Category,Comments
477,60,1200,0,98.28,3999.04,0.624,0.621,SS,2878.7,3.89,Good,
477,60,1200,0,98.26,3698.27,0.624,0.621,SS,2878.7,3.89,Good,
477,60,1200,0,98.26,3320.39,0.624,0.621,SS,2878.7,3.89,Good,
477,60,1200,0,98.26,3351.84,0.624,0.621,SS,2878.7,3.89,Good,
477,60,1200,0,98.26,3954.05,0.624,0.621,SS,2878.7,3.89,Good,
478,60,1200,0,98.42,2700.5,0.631,0.617,SS,1720.7,2.62,Explode,
478,60,1200,0,98.67,2628.85,0.631,0.617,SS,1720.7,2.62,Explode,
478,60,1200,0,98.84,2725.85,0.631,0.617,SS,1720.7,2.62,Explode,
478,60,1200,0,98.86,2840.79,0.631,0.617,SS,1720.7,2.62,Explode,
478,60,1200,0,98.86,3026.07,0.631,0.617,SS,1720.7,2.62,Explode,
478,60,1200,0,98.69,2906.63,0.631,0.617,SS,1720.7,2.62,Explode,
478,60,1200,0,98.43,3097.42,0.631,0.617,SS,1720.7,2.62,Explode,
478,60,1200,0,98.24,3362.6,0.631,0.617,SS,1720.7,2.62,Explode,
478,60,1200,0,98.15,2887.04,0.631,0.617,SS,1720.7,2.62,Explode,
478,60,1200,0,98.11,2546.43,0.631,0.617,SS,1720.7,2.62,Explode,
478,60,1200,0,98.06,2599.24,0.631,0.617,SS,1720.7,2.62,Explode,
478,60,1200,0,98.02,2591.95,0.631,0.617,SS,1720.7,2.62,Explode,
479,60,1200,0,98.09,1806.79,0.623,0.619,SS,3110.1,4.3,Good,
479,60,1200,0,98.16,2549.13,0.623,0.619,SS,3110.1,4.3,Good,
479,60,1200,0,98.23,2457.75,0.623,0.619,SS,3110.1,4.3,Good,
479,60,1200,0,98.27,2391.06,0.623,0.619,SS,3110.1,4.3,Good,
479,60,1200,0,98.3,2705.59,0.623,0.619,SS,3110.1,4.3,Good,
479,60,1200,0,98.33,3371.29,0.623,0.619,SS,3110.1,4.3,Good,
479,60,1200,0,98.2,3168.24,0.623,0.619,SS,3110.1,4.3,Good,
479,60,1200,0,98.06,2906.63,0.623,0.619,SS,3110.1,4.3,Good,
479,60,1200,0,97.99,2994.08,0.623,0.619,SS,3110.1,4.3,Good,
479,60,1200,0,97.99,3496.01,0.623,0.619,SS,3110.1,4.3,Good,
479,60,1200,0,98.01,3501.91,0.623,0.619,SS,3110.1,4.3,Good,
479,60,1200,0,98.03,2975.64,0.623,0.619,SS,3110.1,4.3,Good,
480,60,1200,0,98.19,2103.28,0.624,0.626,SS,1410.3,1.9,Bad,
480,60,1200,0,98.26,2312.81,0.624,0.626,SS,1410.3,1.9,Bad,
480,60,1200,0,98.31,2332.07,0.624,0.626,SS,1410.3,1.9,Bad,
480,60,1200,0,98.35,2338.7,0.624,0.626,SS,1410.3,1.9,Bad,
480,60,1200,0,98.4,2343.11,0.624,0.626,SS,1410.3,1.9,Bad,
480,60,1200,0,98.44,2330.59,0.624,0.626,SS,1410.3,1.9,Bad,
480,60,1200,0,98.47,2320.98,0.624,0.626,SS,1410.3,1.9,Bad,
480,60,1200,0,98.5,2320.24,0.624,0.626,SS,1410.3,1.9,Bad,
480,60,1200,0,98.5,2328.38,0.624,0.626,SS,1410.3,1.9,Bad,
480,60,1200,0,98.49,2315.04,0.624,0.626,SS,1410.3,1.9,Bad,
480,60,1200,0,98.49,2310.58,0.624,0.626,SS,1410.3,1.9,Bad,
480,60,1200,0,98.49,2308.35,0.624,0.626,SS,1410.3,1.9,Bad,
481,60,1200,0,98.48,2283.63,0.621,0.623,SS,3060.5,4.56,Good,
481,60,1200,0,98.49,2975.06,0.621,0.623,SS,3060.5,4.56,Good,
481,60,1200,0,98.48,3842.43,0.621,0.623,SS,3060.5,4.56,Good,
481,60,1200,0,98.49,3792.87,0.621,0.623,SS,3060.5,4.56,Good,
481,60,1200,0,98.5,3421.92,0.621,0.623,SS,3060.5,4.56,Good,
481,60,1200,0,98.52,3473.8,0.621,0.623,SS,3060.5,4.56,Good,
481,60,1200,0,98.45,4113.52,0.621,0.623,SS,3060.5,4.56,Good,
481,60,1200,0,98.42,4136.87,0.621,0.623,SS,3060.5,4.56,Good,
481,60,1200,0,98.37,3535.15,0.621,0.623,SS,3060.5,4.56,Good,
481,60,1200,0,98.33,3524.43,0.621,0.623,SS,3060.5,4.56,Good,
481,60,1200,0,98.29,3977.04,0.621,0.623,SS,3060.5,4.56,Good,
481,60,1200,0,98.26,4328.27,0.621,0.623,SS,3060.5,4.56,Good,
481,60,1200,0,98.22,3618.82,0.621,0.623,SS,3060.5,4.56,Good,
482,60,1200,0,98.18,2821.35,0.612,0.622,SS,2816.5,4.06,Good,
482,60,1200,0,98.13,3142.08,0.612,0.622,SS,2816.5,4.06,Good,
482,60,1200,0,98.09,3345.68,0.612,0.622,SS,2816.5,4.06,Good,
482,60,1200,0,98.04,3991.72,0.612,0.622,SS,2816.5,4.06,Good,
482,60,1200,0,97.95,4350.86,0.612,0.622,SS,2816.5,4.06,Good,
482,60,1200,0,97.87,3814.57,0.612,0.622,SS,2816.5,4.06,Good,
482,60,1200,0,97.76,3729.76,0.612,0.622,SS,2816.5,4.06,Good,
482,60,1200,0,97.67,4123.55,0.612,0.622,SS,2816.5,4.06,Good,
482,60,1200,0,97.56,4675.93,0.612,0.622,SS,2816.5,4.06,Good,
482,60,1200,0,97.44,3983.52,0.612,0.622,SS,2816.5,4.06,Good,
482,60,1200,0,97.33,3789.24,0.612,0.622,SS,2816.5,4.06,Good,
482,60,1200,0,97.23,4024.33,0.612,0.622,SS,2816.5,4.06,Good,
482,60,1200,0,97.12,4738.77,0.612,0.622,SS,2816.5,4.06,Good,
483,60,1200,0,97.12,3196.88,0.63,0.628,SS,2978.6,3.93,Good,
483,60,1200,0,97.14,3413.87,0.63,0.628,SS,2978.6,3.93,Good,
483,60,1200,0,97.19,3367.2,0.63,0.628,SS,2978.6,3.93,Good,
483,60,1200,0,97.2,3518.57,0.63,0.628,SS,2978.6,3.93,Good,
483,60,1200,0,97.2,4287.95,0.63,0.628,SS,2978.6,3.93,Good,
483,60,1200,0,97.23,4032.02,0.63,0.628,SS,2978.6,3.93,Good,
483,60,1200,0,97.22,3750,0.63,0.628,SS,2978.6,3.93,Good,
483,60,1200,0,97.2,3926.12,0.63,0.628,SS,2978.6,3.93,Good,
483,60,1200,0,97.24,4731.14,0.63,0.628,SS,2978.6,3.93,Good,
483,60,1200,0,97.28,4513.46,0.63,0.628,SS,2978.6,3.93,Good,
483,60,1200,0,97.31,3955.79,0.63,0.628,SS,2978.6,3.93,Good,
483,60,1200,0,97.35,3971.85,0.63,0.628,SS,2978.6,3.93,Good,
484,60,1200,0,97.5,3227.94,0.629,0.62,SS,2925.3,3.6,Good,
484,60,1200,0,97.67,3640.15,0.629,0.62,SS,2925.3,3.6,Good,
484,60,1200,0,97.84,3515.15,0.629,0.62,SS,2925.3,3.6,Good,
484,60,1200,0,98,4254.52,0.629,0.62,SS,2925.3,3.6,Good,
484,60,1200,0,98.08,3898.42,0.629,0.62,SS,2925.3,3.6,Good,
484,60,1200,0,98.1,3699.2,0.629,0.62,SS,2925.3,3.6,Good,
484,60,1200,0,98.04,3974.45,0.629,0.62,SS,2925.3,3.6,Good,
484,60,1200,0,97.94,4684.38,0.629,0.62,SS,2925.3,3.6,Good,
484,60,1200,0,97.84,4241.16,0.629,0.62,SS,2925.3,3.6,Good,
484,60,1200,0,97.79,3829.87,0.629,0.62,SS,2925.3,3.6,Good,
484,60,1200,0,97.74,3870.97,0.629,0.62,SS,2925.3,3.6,Good,
484,60,1200,0,97.7,4601.77,0.629,0.62,SS,2925.3,3.6,Good,
484,60,1200,0,97.67,4474.81,0.629,0.62,SS,2925.3,3.6,Good,
485,60,1200,0,97.74,2990.63,0.623,0.625,SS,2426.5,3.96,Good,
485,60,1200,0,97.81,3638.26,0.623,0.625,SS,2426.5,3.96,Good,
485,60,1200,0,97.83,3699.67,0.623,0.625,SS,2426.5,3.96,Good,
485,60,1200,0,97.85,4132.3,0.623,0.625,SS,2426.5,3.96,Good,
485,60,1200,0,97.85,4640.11,0.623,0.625,SS,2426.5,3.96,Good,
485,60,1200,0,97.72,4079.09,0.623,0.625,SS,2426.5,3.96,Good,
485,60,1200,0,97.58,4083.73,0.623,0.625,SS,2426.5,3.96,Good,
485,60,1200,0,97.45,4489.77,0.623,0.625,SS,2426.5,3.96,Good,
485,60,1200,0,97.35,4958.35,0.623,0.625,SS,2426.5,3.96,Good,
485,60,1200,0,97.29,4433.49,0.623,0.625,SS,2426.5,3.96,Good,
485,60,1200,0,97.25,4123.96,0.623,0.625,SS,2426.5,3.96,Good,
485,60,1200,0,97.21,4337.4,0.623,0.625,SS,2426.5,3.96,Good,
485,60,1200,0,97.17,5009.43,0.623,0.625,SS,2426.5,3.96,Good,
486,60,1200,0,97.26,3311.58,0.625,0.624,SS,2878.7,3.66,Good,
486,60,1200,0,97.37,3552.63,0.625,0.624,SS,2878.7,3.66,Good,
486,60,1200,0,97.48,4105.57,0.625,0.624,SS,2878.7,3.66,Good,
486,60,1200,0,97.57,4691.35,0.625,0.624,SS,2878.7,3.66,Good,
486,60,1200,0,97.66,4116.03,0.625,0.624,SS,2878.7,3.66,Good,
486,60,1200,0,97.65,3888.26,0.625,0.624,SS,2878.7,3.66,Good,
486,60,1200,0,97.64,4120.21,0.625,0.624,SS,2878.7,3.66,Good,
486,60,1200,0,97.68,4812.24,0.625,0.624,SS,2878.7,3.66,Good,
486,60,1200,0,97.73,4465.96,0.625,0.624,SS,2878.7,3.66,Good,
486,60,1200,0,97.79,3989.56,0.625,0.624,SS,2878.7,3.66,Good,
486,60,1200,0,97.86,4023.05,0.625,0.624,SS,2878.7,3.66,Good,
486,60,1200,0,97.93,4671.51,0.625,0.624,SS,2878.7,3.66,Good,
487,60,1200,0,98.02,2264.72,0.632,0.627,SS,3186.7,4.3,Good,
487,60,1200,0,98.17,3096.86,0.632,0.627,SS,3186.7,4.3,Good,
487,60,1200,0,98.28,3378.93,0.632,0.627,SS,3186.7,4.3,Good,
487,60,1200,0,98.37,3303.26,0.632,0.627,SS,3186.7,4.3,Good,
487,60,1200,0,98.48,3521.02,0.632,0.627,SS,3186.7,4.3,Good,
487,60,1200,0,98.49,4254.93,0.632,0.627,SS,3186.7,4.3,Good,
487,60,1200,0,98.45,3938.36,0.632,0.627,SS,3186.7,4.3,Good,
487,60,1200,0,98.38,3510.25,0.632,0.627,SS,3186.7,4.3,Good,
487,60,1200,0,98.34,3546.33,0.632,0.627,SS,3186.7,4.3,Good,
487,60,1200,0,98.32,4150.98,0.632,0.627,SS,3186.7,4.3,Good,
487,60,1200,0,98.31,4149.33,0.632,0.627,SS,3186.7,4.3,Good,
487,60,1200,0,98.29,3506.33,0.632,0.627,SS,3186.7,4.3,Good,
488,60,1200,0,98.34,2730.9,0.625,0.622,SS,3141.8,3.58,Explode,
488,60,1200,0,98.42,3328.15,0.625,0.622,SS,3141.8,3.58,Explode,
488,60,1200,0,98.51,3536.61,0.625,0.622,SS,3141.8,3.58,Explode,
488,60,1200,0,98.6,3837.05,0.625,0.622,SS,3141.8,3.58,Explode,
488,60,1200,0,98.62,4554.81,0.625,0.622,SS,3141.8,3.58,Explode,
488,60,1200,0,98.63,4232.23,0.625,0.622,SS,3141.8,3.58,Explode,
488,60,1200,0,98.63,3773.32,0.625,0.622,SS,3141.8,3.58,Explode,
488,60,1200,0,98.57,3845.11,0.625,0.622,SS,3141.8,3.58,Explode,
488,60,1200,0,98.55,4534.37,0.625,0.622,SS,3141.8,3.58,Explode,
488,60,1200,0,98.54,4434.65,0.625,0.622,SS,3141.8,3.58,Explode,
488,60,1200,0,98.53,3841.08,0.625,0.622,SS,3141.8,3.58,Explode,
488,60,1200,0,98.52,3835.7,0.625,0.622,SS,3141.8,3.58,Explode,
488,60,1200,0,98.51,4429.61,0.625,0.622,SS,3141.8,3.58,Explode,
489,60,1200,0,98.49,2658.13,0.625,0.624,SS,2054.5,3.55,Explode,
489,60,1200,0,98.45,3010.69,0.625,0.624,SS,2054.5,3.55,Explode,
489,60,1200,0,98.48,3188.26,0.625,0.624,SS,2054.5,3.55,Explode,
489,60,1200,0,98.51,3705.24,0.625,0.624,SS,2054.5,3.55,Explode,
489,60,1200,0,98.53,3413.87,0.625,0.624,SS,2054.5,3.55,Explode,
489,60,1200,0,98.44,3308.46,0.625,0.624,SS,2054.5,3.55,Explode,
489,60,1200,0,98.35,3430.96,0.625,0.624,SS,2054.5,3.55,Explode,
489,60,1200,0,98.26,3576.75,0.625,0.624,SS,2054.5,3.55,Explode,
489,60,1200,0,98.22,3024.94,0.625,0.624,SS,2054.5,3.55,Explode,
489,60,1200,0,98.18,2984.87,0.625,0.624,SS,2054.5,3.55,Explode,
489,60,1200,0,98.14,2950.68,0.625,0.624,SS,2054.5,3.55,Explode,
489,60,1200,0,98.09,2944.84,0.625,0.624,SS,2054.5,3.55,Explode,
490,60,1200,0,98.12,2605.85,0.622,0.632,SS,2312.3,3.44,Explode,
490,60,1200,0,98.11,2964.05,0.622,0.632,SS,2312.3,3.44,Explode,
490,60,1200,0,98.12,2806.68,0.622,0.632,SS,2312.3,3.44,Explode,
490,60,1200,0,98.15,3047.6,0.622,0.632,SS,2312.3,3.44,Explode,
490,60,1200,0,98.11,3369.76,0.622,0.632,SS,2312.3,3.44,Explode,
490,60,1200,0,98.05,3290.21,0.622,0.632,SS,2312.3,3.44,Explode,
490,60,1200,0,98.01,2542.37,0.622,0.632,SS,2312.3,3.44,Explode,
490,60,1200,0,97.97,2626.89,0.622,0.632,SS,2312.3,3.44,Explode,
490,60,1200,0,97.85,2612.44,0.622,0.632,SS,2312.3,3.44,Explode,
490,60,1200,0,97.72,2644.5,0.622,0.632,SS,2312.3,3.44,Explode,
490,60,1200,0,97.58,2661.36,0.622,0.632,SS,2312.3,3.44,Explode,
490,60,1200,0,97.45,2636.69,0.622,0.632,SS,2312.3,3.44,Explode,
490,60,1200,0,97.32,2636.69,0.622,0.632,SS,2312.3,3.44,Explode,
491,60,1200,0,97.37,2340.17,0.647,0.624,SS,3077.8,4.33,Good,
491,60,1200,0,97.53,2739.7,0.647,0.624,SS,3077.8,4.33,Good,
491,60,1200,0,97.65,3470.83,0.647,0.624,SS,3077.8,4.33,Good,
491,60,1200,0,97.74,4231.83,0.647,0.624,SS,3077.8,4.33,Good,
491,60,1200,0,97.81,3722.84,0.647,0.624,SS,3077.8,4.33,Good,
491,60,1200,0,97.78,3530.28,0.647,0.624,SS,3077.8,4.33,Good,
491,60,1200,0,97.8,3646.75,0.647,0.624,SS,3077.8,4.33,Good,
491,60,1200,0,97.8,4349.68,0.647,0.624,SS,3077.8,4.33,Good,
491,60,1200,0,97.79,3966.21,0.647,0.624,SS,3077.8,4.33,Good,
491,60,1200,0,97.87,3542.93,0.647,0.624,SS,3077.8,4.33,Good,
491,60,1200,0,97.95,3631.63,0.647,0.624,SS,3077.8,4.33,Good,
491,60,1200,0,98.04,4226.94,0.647,0.624,SS,3077.8,4.33,Good,
492,60,1200,0,98.26,2495.94,0.666,0.633,SS,3105.4,4.35,Good,
492,60,1200,0,98.48,3567.6,0.666,0.633,SS,3105.4,4.35,Good,
492,60,1200,0,98.64,3307.42,0.666,0.633,SS,3105.4,4.35,Good,
492,60,1200,0,98.78,3327.12,0.666,0.633,SS,3105.4,4.35,Good,
492,60,1200,0,98.87,3616.44,0.666,0.633,SS,3105.4,4.35,Good,
492,60,1200,0,98.87,4248.05,0.666,0.633,SS,3105.4,4.35,Good,
492,60,1200,0,98.67,3748.16,0.666,0.633,SS,3105.4,4.35,Good,
492,60,1200,0,98.5,3516.62,0.666,0.633,SS,3105.4,4.35,Good,
492,60,1200,0,98.35,3630.68,0.666,0.633,SS,3105.4,4.35,Good,
492,60,1200,0,98.24,4337,0.666,0.633,SS,3105.4,4.35,Good,
492,60,1200,0,98.16,4107.67,0.666,0.633,SS,3105.4,4.35,Good,
492,60,1200,0,98.07,3601.67,0.666,0.633,SS,3105.4,4.35,Good,
493,60,1200,0,97.99,2583.31,0.615,0.619,SS,2730.3,3.58,Good,
493,60,1200,0,97.93,3144.26,0.615,0.619,SS,2730.3,3.58,Good,
493,60,1200,0,97.85,3898.86,0.615,0.619,SS,2730.3,3.58,Good,
493,60,1200,0,97.77,3547.78,0.615,0.619,SS,2730.3,3.58,Good,
493,60,1200,0,97.7,3422.43,0.615,0.619,SS,2730.3,3.58,Good,
493,60,1200,0,97.63,3580.6,0.615,0.619,SS,2730.3,3.58,Good,
493,60,1200,0,97.44,4292.36,0.615,0.619,SS,2730.3,3.58,Good,
493,60,1200,0,97.31,3920.42,0.615,0.619,SS,2730.3,3.58,Good,
493,60,1200,0,97.22,3521.02,0.615,0.619,SS,2730.3,3.58,Good,
493,60,1200,0,97.17,3551.17,0.615,0.619,SS,2730.3,3.58,Good,
493,60,1200,0,97.13,4181.12,0.615,0.619,SS,2730.3,3.58,Good,
493,60,1200,0,97.09,4161.74,0.615,0.619,SS,2730.3,3.58,Good,
494,60,1200,0,97.05,2431.01,0.62,0.624,SS,2897.8,3.5,Good,
494,60,1200,0,97.01,3293.35,0.62,0.624,SS,2897.8,3.5,Good,
494,60,1200,0,96.92,3157.91,0.62,0.624,SS,2897.8,3.5,Good,
494,60,1200,0,96.86,3317.8,0.62,0.624,SS,2897.8,3.5,Good,
494,60,1200,0,96.8,3951.44,0.62,0.624,SS,2897.8,3.5,Good,
494,60,1200,0,96.74,3923.49,0.62,0.624,SS,2897.8,3.5,Good,
494,60,1200,0,96.69,3385.03,0.62,0.624,SS,2897.8,3.5,Good,
494,60,1200,0,96.62,3400.24,0.62,0.624,SS,2897.8,3.5,Good,
494,60,1200,0,96.55,3855.83,0.62,0.624,SS,2897.8,3.5,Good,
494,60,1200,0,96.48,4173.3,0.62,0.624,SS,2897.8,3.5,Good,
494,60,1200,0,96.41,3485.17,0.62,0.624,SS,2897.8,3.5,Good,
494,60,1200,0,96.34,3436.97,0.62,0.624,SS,2897.8,3.5,Good,
495,60,1200,0,96.34,2355.55,0.631,0.621,SS,3100,3.56,Good,
495,60,1200,0,96.4,2593.94,0.631,0.621,SS,3100,3.56,Good,
495,60,1200,0,96.58,3445.47,0.631,0.621,SS,3100,3.56,Good,
495,60,1200,0,96.73,3928.31,0.631,0.621,SS,3100,3.56,Good,
495,60,1200,0,96.85,3369.76,0.631,0.621,SS,3100,3.56,Good,
495,60,1200,0,96.96,3352.36,0.631,0.621,SS,3100,3.56,Good,
495,60,1200,0,97.06,3616.44,0.631,0.621,SS,3100,3.56,Good,
495,60,1200,0,97.22,4232.23,0.631,0.621,SS,3100,3.56,Good,
495,60,1200,0,97.38,3681.96,0.631,0.621,SS,3100,3.56,Good,
495,60,1200,0,97.52,3466.37,0.631,0.621,SS,3100,3.56,Good,
495,60,1200,0,97.64,3559.4,0.631,0.621,SS,3100,3.56,Good,
495,60,1200,0,97.77,4254.52,0.631,0.621,SS,3100,3.56,Good,
495,60,1200,0,97.9,3914.27,0.631,0.621,SS,3100,3.56,Good,
